Repository: huangjin-collab/A123-LFP-Battery-Multimodal-Electrochemical-Dataset

# A123-LFP-Battery-Multimodal-Electrochemical-Dataset

Multimodal electrochemical characterization raw dataset for 71 A123-type LiFePO₄ (LFP) batteries, covering charge–discharge cycling, cyclic voltammetry (CV), electrochemical impedance spectroscopy (EIS), incremental capacity analysis (ICA), and potentiostatic intermittent titration technique (PITT).

## Dataset Overview

| Item | Description |
|------|-------------|
| **Battery type** | A123-type LiFePO₄ (LFP) |
| **Number of cells** | 71 (Cell 1 – Cell 71) |
| **Test categories** | Charge–discharge, CV, EIS, ICA, PITT |
| **Summary file** | `Statistics.xlsx` |

## Directory Structure

```
raw_data/
├── Char-dis-data/          # Charge–discharge cycling data
│   ├── Char-dis-Cell1.xlsx
│   ├── Char-dis-Cell2.xlsx
│   └── ... (71 files, Cell 1–71)
├── Cyclic voltammetry/     # Cyclic voltammetry (CV) data
│   ├── A123-CV-1.txt
│   ├── A123-CV-2.txt
│   └── ... (71 files, Cell 1–71)
├── EIS/                    # Electrochemical impedance spectroscopy data
│   ├── A123-EIS-1.txt
│   ├── A123-EIS-2.txt
│   └── ... (71 files, Cell 1–71)
├── ICA/                    # Incremental capacity analysis data
│   ├── ICA-Cell1.xlsx
│   ├── ICA-Cell2.xlsx
│   └── ... (71 files, Cell 1–71)
├── PITT/                   # Potentiostatic intermittent titration technique data
│   ├── PITT-Cell1.xlsx
│   ├── PITT-Cell2.xlsx
│   └── ... (71 files, Cell 1–71)
├── Statistics.xlsx         # Summary performance metrics for all cells
└── README.md
```

## File Descriptions

### 1. Charge–Discharge Data (`Char-dis-data/`)

- **Format:** `.xlsx`
- **Naming:** `Char-dis-Cell{N}.xlsx` (N = 1–71)
- **Content:** Voltage, current, capacity, and time-series data recorded during galvanostatic charge–discharge cycling for each cell.

### 2. Cyclic Voltammetry (`Cyclic voltammetry/`)

- **Format:** `.txt`
- **Naming:** `A123-CV-{N}.txt` (N = 1–71)
- **Content:** Current–voltage profiles acquired by scanning the electrode potential at a controlled rate, used to identify redox peaks and electrochemical reaction kinetics.

### 3. Electrochemical Impedance Spectroscopy (`EIS/`)

- **Format:** `.txt`
- **Naming:** `A123-EIS-{N}.txt` (N = 1–71)
- **Content:** Impedance spectra (real and imaginary components) measured over a range of frequencies, used to characterize internal resistance and charge-transfer processes.

### 4. Incremental Capacity Analysis (`ICA/`)

- **Format:** `.xlsx`
- **Naming:** `ICA-Cell{N}.xlsx` (N = 1–71)
- **Content:** dQ/dV vs. voltage curves derived from charge–discharge data, used to track phase-transition peaks and diagnose degradation mechanisms.

### 5. Potentiostatic Intermittent Titration Technique (`PITT/`)

- **Format:** `.xlsx`
- **Naming:** `PITT-Cell{N}.xlsx` (N = 1–71)
- **Content:** Current transient responses to stepwise voltage pulses, used to determine lithium-ion diffusion coefficients within the electrode.

### 6. Statistics Summary (`Statistics.xlsx`)

- **Format:** `.xlsx`
- **Content:** Aggregated performance metrics for all 71 cells, including capacity, internal resistance, and open-circuit voltage (OCV).

## Usage Notes

- All 71 cells underwent the same set of electrochemical tests; each subfolder contains exactly one file per cell.
- `.xlsx` files can be opened with Microsoft Excel, LibreOffice Calc, or read programmatically via Python (`openpyxl`, `pandas`).
- `.txt` files are tab- or comma-delimited and can be loaded directly with `pandas.read_csv()` or similar tools.

File: EIS/A123-EIS-1.txt
Freq(Hz)	Ampl(mV)	Bias(V)	Time(Sec)	Z'(Ohm.cm²)	Z''(Ohm.cm²)	|Z|(Ohm.cm²)	Phase	Range
1.00000E+04	10	3.33461666107178	6.44666E+00	1.13821E-01	4.72283E-02	1.23230E-01	22.5353	0
7.91234E+03	10	3.33461666107178	7.98663E+00	1.13396E-01	3.72513E-02	1.19357E-01	18.1857	0
6.26052E+03	10	3.33461666107178	9.57094E+00	1.13163E-01	2.91210E-02	1.16850E-01	14.4311	0
4.95354E+03	10	3.33461666107178	1.12141E+01	1.13116E-01	2.31183E-02	1.15454E-01	11.5509	0
3.91941E+03	10	3.33461666107178	1.29146E+01	1.13149E-01	1.81242E-02	1.14591E-01	9.10033	0
3.10117E+03	10	3.33461666107178	1.47209E+01	1.13192E-01	1.41619E-02	1.14074E-01	7.13145	0
2.45375E+03	10	3.33461666107178	1.66342E+01	1.13273E-01	1.09546E-02	1.13801E-01	5.5239	0
1.94149E+03	10	3.33461666107178	1.82715E+01	1.13316E-01	8.57684E-03	1.13640E-01	4.32845	0
1.53618E+03	10	3.33461666107178	2.00408E+01	1.13477E-01	6.52602E-03	1.13664E-01	3.29144	0
1.21547E+03	10	3.33461666107178	2.19382E+01	1.13610E-01	4.94681E-03	1.13717E-01	2.49321	0
9.61725E+02	10	3.33461666107178	2.34280E+01	1.13684E-01	3.71575E-03	1.13745E-01	1.87203	0
7.60950E+02	10	3.33461666107178	2.50633E+01	1.13842E-01	2.71700E-03	1.13875E-01	1.36718	0
6.02090E+02	10	3.33461666107178	2.68840E+01	1.14000E-01	1.91505E-03	1.14016E-01	0.962408	0
4.76394E+02	10	3.33461666107178	2.88278E+01	1.14151E-01	1.30541E-03	1.14158E-01	0.655198	0
3.76939E+02	10	3.33461666107178	3.10652E+01	1.14316E-01	7.92085E-04	1.14319E-01	0.39699	0
2.98247E+02	10	3.33461666107178	3.36126E+01	1.14488E-01	4.24159E-04	1.14489E-01	0.21227	0
2.35983E+02	10	3.33461666107178	3.71725E+01	1.15411E-01	1.40846E-04	1.15411E-01	0.0699232	0
1.86718E+02	10	3.33461666107178	4.05582E+01	1.15610E-01	-8.32054E-05	1.15610E-01	-0.0412362	0
1.47738E+02	10	3.33461666107178	4.37573E+01	1.15800E-01	-2.47688E-04	1.15800E-01	-0.122552	0
1.16895E+02	10	3.33461666107178	4.75657E+01	1.15963E-01	-3.62506E-04	1.15964E-01	-0.179109	0
9.24915E+01	10	3.33461666107178	4.90425E+01	1.16010E-01	-3.97859E-04	1.16010E-01	-0.196497	0
7.31824E+01	10	3.33461666107178	5.05886E+01	1.16161E-01	-4.33325E-04	1.16162E-01	-0.213735	0
5.79045E+01	10	3.33461666107178	5.22614E+01	1.16234E-01	-4.53838E-04	1.16235E-01	-0.22371	0
4.58160E+01	10	3.33461666107178	5.32580E+01	1.16373E-01	-4.31478E-04	1.16374E-01	-0.212435	0
3.62512E+01	10	3.33461666107178	5.43073E+01	1.16453E-01	-6.11160E-04	1.16454E-01	-0.300694	0
2.86832E+01	10	3.33461666107178	5.55294E+01	1.16541E-01	-4.75866E-04	1.16542E-01	-0.233952	0
2.26951E+01	10	3.33461666107178	5.67246E+01	1.16622E-01	-4.50853E-04	1.16623E-01	-0.2215	0
1.79572E+01	10	3.33461666107178	5.80237E+01	1.16710E-01	-5.29150E-04	1.16711E-01	-0.25977	0
1.42083E+01	10	3.33461666107178	5.94460E+01	1.16753E-01	-4.44357E-04	1.16754E-01	-0.218064	0
1.12421E+01	10	3.33461666107178	6.10236E+01	1.16833E-01	-4.61844E-04	1.16834E-01	-0.226491	0
8.89514E+00	10	3.33461666107178	6.22118E+01	1.16832E-01	-4.57899E-04	1.16833E-01	-0.224558	0
7.03814E+00	10	3.33461666107178	6.34863E+01	1.16921E-01	-4.39768E-04	1.16922E-01	-0.215503	0
5.56882E+00	10	3.33461666107178	6.48924E+01	1.17067E-01	-4.38977E-04	1.17067E-01	-0.214847	0
4.40624E+00	10	3.33461666107178	6.64475E+01	1.17077E-01	-4.10444E-04	1.17078E-01	-0.200864	0
3.48637E+00	10	3.33461666107178	6.81842E+01	1.17140E-01	-4.64005E-04	1.17141E-01	-0.226953	0
2.75853E+00	10	3.33461666107178	7.01648E+01	1.17232E-01	-4.82019E-04	1.17233E-01	-0.235579	0
2.18265E+00	10	3.33461666107178	7.24438E+01	1.17269E-01	-4.40641E-04	1.17270E-01	-0.215289	0
1.72698E+00	10	3.33461666107178	7.51082E+01	1.17298E-01	-4.77715E-04	1.17299E-01	-0.233345	0
1.36645E+00	10	3.33461666107178	7.82886E+01	1.17345E-01	-5.44966E-04	1.17346E-01	-0.266088	0
1.08118E+00	10	3.33461666107178	8.20371E+01	1.17422E-01	-6.15397E-04	1.17424E-01	-0.300279	0
8.55468E-01	10	3.33461666107178	8.65841E+01	1.17501E-01	-6.66321E-04	1.17503E-01	-0.324907	0
6.76875E-01	10	3.33461666107178	9.21179E+01	1.17608E-01	-7.19914E-04	1.17610E-01	-0.35072	0
5.35567E-01	10	3.33461666107178	9.88529E+01	1.17743E-01	-8.18594E-04	1.17746E-01	-0.398335	0
4.23759E-01	10	3.33461666107178	1.07149E+02	1.17840E-01	-9.22925E-04	1.17844E-01	-0.448731	0
3.35293E-01	10	3.33461666107178	1.17415E+02	1.17981E-01	-1.03086E-03	1.17985E-01	-0.500611	0
2.65295E-01	10	3.33461666107178	1.26064E+02	1.18121E-01	-1.08178E-03	1.18126E-01	-0.524716	0
2.09910E-01	10	3.33461666107178	1.36663E+02	1.18261E-01	-1.24163E-03	1.18267E-01	-0.60153	0
1.66088E-01	10	3.33461666107178	1.49786E+02	1.18425E-01	-1.37737E-03	1.18433E-01	-0.666362	0
1.31415E-01	10	3.33461666107178	1.66150E+02	1.18582E-01	-1.59936E-03	1.18593E-01	-0.772724	0
1.03980E-01	10	3.33461666107178	1.86619E+02	1.18777E-01	-1.88085E-03	1.18792E-01	-0.907211	0
8.22724E-02	10	3.33461666107178	1.99768E+02	1.19038E-01	-2.15985E-03	1.19058E-01	-1.03947	0
6.50968E-02	10	3.33461666107178	2.16147E+02	1.19306E-01	-2.56529E-03	1.19333E-01	-1.23178	0
5.15068E-02	10	3.33461666107178	2.36618E+02	1.19659E-01	-3.02048E-03	1.19698E-01	-1.44597	0
4.07539E-02	10	3.33461666107178	2.62278E+02	1.19988E-01	-3.50785E-03	1.20039E-01	-1.67457	0
3.22459E-02	10	3.33461666107178	2.94473E+02	1.20352E-01	-4.12936E-03	1.20423E-01	-1.96508	0
2.55141E-02	10	3.33461666107178	3.34917E+02	1.20897E-01	-4.88059E-03	1.20995E-01	-2.31177	0
2.01876E-02	10	3.33461666107178	3.85809E+02	1.21562E-01	-5.66021E-03	1.21694E-01	-2.6659	0
1.59731E-02	10	3.33461666107178	4.49872E+02	1.22410E-01	-6.67919E-03	1.22592E-01	-3.1232	0
1.26385E-02	10	3.33461666107178	5.30615E+02	1.23344E-01	-7.73560E-03	1.23586E-01	-3.58864	0
1.00000E-02	10	3.33461666107178	6.32354E+02	1.24355E-01	-8.90001E-03	1.24673E-01	-4.09365	0

File: EIS/A123-EIS-10.txt
Freq(Hz)	Ampl(mV)	Bias(V)	Time(Sec)	Z'(Ohm.cm²)	Z''(Ohm.cm²)	|Z|(Ohm.cm²)	Phase	Range
1.00000E+04	10	3.33868813514709	6.30341E+00	1.20184E-01	4.88671E-02	1.29739E-01	22.1267	0
7.91234E+03	10	3.33868813514709	7.81362E+00	1.18774E-01	3.79499E-02	1.24690E-01	17.7193	0
6.26052E+03	10	3.33868813514709	9.40820E+00	1.17935E-01	2.93381E-02	1.21529E-01	13.9696	0
4.95354E+03	10	3.33868813514709	1.10057E+01	1.17566E-01	2.30862E-02	1.19812E-01	11.1097	0
3.91941E+03	10	3.33868813514709	1.27132E+01	1.17400E-01	1.78955E-02	1.18756E-01	8.66696	0
3.10117E+03	10	3.33868813514709	1.45227E+01	1.17391E-01	1.38160E-02	1.18202E-01	6.71234	0
2.45375E+03	10	3.33868813514709	1.64553E+01	1.17444E-01	1.05419E-02	1.17916E-01	5.1292	0
1.94149E+03	10	3.33868813514709	1.80825E+01	1.17586E-01	8.09679E-03	1.17864E-01	3.93909	0
1.53618E+03	10	3.33868813514709	1.98423E+01	1.17790E-01	6.03356E-03	1.17944E-01	2.9323	0
1.21547E+03	10	3.33868813514709	2.17415E+01	1.17976E-01	4.42730E-03	1.18059E-01	2.14914	0
9.61725E+02	10	3.33868813514709	2.32543E+01	1.18614E-01	3.25598E-03	1.18659E-01	1.57239	0
7.60950E+02	10	3.33868813514709	2.48673E+01	1.18841E-01	2.23648E-03	1.18862E-01	1.07812	0
6.02090E+02	10	3.33868813514709	2.66579E+01	1.19024E-01	1.40549E-03	1.19032E-01	0.676543	0
4.76394E+02	10	3.33868813514709	2.86385E+01	1.19238E-01	7.20392E-04	1.19240E-01	0.346156	0
3.76939E+02	10	3.33868813514709	3.08818E+01	1.19494E-01	1.71269E-04	1.19494E-01	0.082121	0
2.98247E+02	10	3.33868813514709	3.34301E+01	1.19795E-01	-3.16113E-04	1.19795E-01	-0.151191	0
2.35983E+02	10	3.33868813514709	3.69921E+01	1.20911E-01	-6.23814E-04	1.20913E-01	-0.295602	0
1.86718E+02	10	3.33868813514709	4.04072E+01	1.21285E-01	-9.90923E-04	1.21289E-01	-0.468107	0
1.47738E+02	10	3.33868813514709	4.35798E+01	1.21638E-01	-1.27878E-03	1.21645E-01	-0.602328	0
1.16895E+02	10	3.33868813514709	4.73854E+01	1.22067E-01	-1.54525E-03	1.22077E-01	-0.725271	0
9.24915E+01	10	3.33868813514709	4.88553E+01	1.22143E-01	-1.21774E-03	1.22149E-01	-0.57121	0
7.31824E+01	10	3.33868813514709	5.04013E+01	1.22404E-01	-1.20891E-03	1.22410E-01	-0.565859	0
5.79045E+01	10	3.33868813514709	5.20787E+01	1.22625E-01	-1.21330E-03	1.22631E-01	-0.566888	0
4.58160E+01	10	3.33868813514709	5.30776E+01	1.22855E-01	-1.45873E-03	1.22864E-01	-0.680275	0
3.62512E+01	10	3.33868813514709	5.41434E+01	1.23140E-01	-1.12535E-03	1.23145E-01	-0.523599	0
2.86832E+01	10	3.33868813514709	5.53525E+01	1.22926E-01	-1.56952E-03	1.22936E-01	-0.731514	0
2.26951E+01	10	3.33868813514709	5.65455E+01	1.23352E-01	-1.34614E-03	1.23359E-01	-0.625246	0
1.79572E+01	10	3.33868813514709	5.78532E+01	1.23569E-01	-1.18039E-03	1.23575E-01	-0.5473	0
1.42083E+01	10	3.33868813514709	5.92721E+01	1.23702E-01	-1.11551E-03	1.23707E-01	-0.516659	0
1.12421E+01	10	3.33868813514709	6.08374E+01	1.23862E-01	-9.91787E-04	1.23866E-01	-0.458767	0
8.89514E+00	10	3.33868813514709	6.20336E+01	1.23797E-01	-9.59650E-04	1.23801E-01	-0.444136	0
7.03814E+00	10	3.33868813514709	6.33525E+01	1.23954E-01	-8.85478E-04	1.23957E-01	-0.409291	0
5.56882E+00	10	3.33868813514709	6.47221E+01	1.24025E-01	-8.77145E-04	1.24028E-01	-0.405207	0
4.40624E+00	10	3.33868813514709	6.62693E+01	1.24141E-01	-8.52787E-04	1.24144E-01	-0.393588	0
3.48637E+00	10	3.33868813514709	6.80055E+01	1.24241E-01	-8.09620E-04	1.24244E-01	-0.373364	0
2.75853E+00	10	3.33868813514709	6.99868E+01	1.24346E-01	-8.35496E-04	1.24349E-01	-0.384971	0
2.18265E+00	10	3.33868813514709	7.22928E+01	1.24427E-01	-8.38681E-04	1.24430E-01	-0.386186	0
1.72698E+00	10	3.33868813514709	7.49548E+01	1.24536E-01	-8.71271E-04	1.24539E-01	-0.400843	0
1.36645E+00	10	3.33868813514709	7.80963E+01	1.24593E-01	-8.78530E-04	1.24596E-01	-0.403997	0
1.08118E+00	10	3.33868813514709	8.18660E+01	1.24741E-01	-9.59301E-04	1.24745E-01	-0.440615	0
8.55468E-01	10	3.33868813514709	8.64329E+01	1.24823E-01	-1.00083E-03	1.24827E-01	-0.459387	0
6.76875E-01	10	3.33868813514709	9.19512E+01	1.24918E-01	-1.07140E-03	1.24922E-01	-0.491405	0
5.35567E-01	10	3.33868813514709	9.87011E+01	1.25086E-01	-1.16318E-03	1.25092E-01	-0.53278	0
4.23759E-01	10	3.33868813514709	1.06993E+02	1.25223E-01	-1.30259E-03	1.25230E-01	-0.595976	0
3.35293E-01	10	3.33868813514709	1.17246E+02	1.25389E-01	-1.38734E-03	1.25396E-01	-0.633913	0
2.65295E-01	10	3.33868813514709	1.25905E+02	1.25568E-01	-1.48493E-03	1.25577E-01	-0.677528	0
2.09910E-01	10	3.33868813514709	1.36497E+02	1.25780E-01	-1.64898E-03	1.25791E-01	-0.751104	0
1.66088E-01	10	3.33868813514709	1.49625E+02	1.25957E-01	-1.88988E-03	1.25971E-01	-0.859612	0
1.31415E-01	10	3.33868813514709	1.66000E+02	1.26073E-01	-2.12242E-03	1.26090E-01	-0.964478	0
1.03980E-01	10	3.33868813514709	1.86471E+02	1.26273E-01	-2.42202E-03	1.26296E-01	-1.09885	0
8.22724E-02	10	3.33868813514709	1.99606E+02	1.26582E-01	-2.78351E-03	1.26612E-01	-1.25972	0
6.50968E-02	10	3.33868813514709	2.16000E+02	1.26788E-01	-3.21632E-03	1.26829E-01	-1.45315	0
5.15068E-02	10	3.33868813514709	2.36473E+02	1.27052E-01	-3.74374E-03	1.27107E-01	-1.6878	0
4.07539E-02	10	3.33868813514709	2.62121E+02	1.27455E-01	-4.40064E-03	1.27531E-01	-1.97747	0
3.22459E-02	10	3.33868813514709	2.94301E+02	1.27960E-01	-5.25325E-03	1.28068E-01	-2.35089	0
2.55141E-02	10	3.33868813514709	3.34750E+02	1.28431E-01	-6.18833E-03	1.28580E-01	-2.75861	0
2.01876E-02	10	3.33868813514709	3.85658E+02	1.29087E-01	-7.30854E-03	1.29294E-01	-3.24047	0
1.59731E-02	10	3.33868813514709	4.49720E+02	1.29968E-01	-8.68486E-03	1.30258E-01	-3.82301	0
1.26385E-02	10	3.33868813514709	5.30440E+02	1.31025E-01	-1.02340E-02	1.31424E-01	-4.46616	0
1.00000E-02	10	3.33868813514709	6.32204E+02	1.32417E-01	-1.19777E-02	1.32958E-01	-5.1686	0

File: EIS/A123-EIS-11.txt
Freq(Hz)	Ampl(mV)	Bias(V)	Time(Sec)	Z'(Ohm.cm²)	Z''(Ohm.cm²)	|Z|(Ohm.cm²)	Phase	Range
1.00000E+04	10	3.33209419250488	5.38727E+00	1.50931E-01	6.87774E-02	1.65863E-01	24.4981	1
7.91234E+03	10	3.33209419250488	7.98078E+00	1.14942E-01	3.89299E-02	1.21356E-01	18.7108	0
6.26052E+03	10	3.33209419250488	9.54569E+00	1.13990E-01	3.03262E-02	1.17955E-01	14.898	0
4.95354E+03	10	3.33209419250488	1.11876E+01	1.13458E-01	2.40010E-02	1.15968E-01	11.9444	0
3.91941E+03	10	3.33209419250488	1.29041E+01	1.13143E-01	1.88113E-02	1.14696E-01	9.4397	0
3.10117E+03	10	3.33209419250488	1.47023E+01	1.12963E-01	1.46935E-02	1.13914E-01	7.4111	0
2.45375E+03	10	3.33209419250488	1.66202E+01	1.12889E-01	1.13927E-02	1.13462E-01	5.76273	0
1.94149E+03	10	3.33209419250488	1.82633E+01	1.12905E-01	8.91617E-03	1.13257E-01	4.51529	0
1.53618E+03	10	3.33209419250488	2.00016E+01	1.12944E-01	6.79247E-03	1.13148E-01	3.44163	0
1.21547E+03	10	3.33209419250488	2.19102E+01	1.13052E-01	5.19187E-03	1.13171E-01	2.62943	0
9.61725E+02	10	3.33209419250488	2.34164E+01	1.13647E-01	4.07810E-03	1.13721E-01	2.05511	0
7.60950E+02	10	3.33209419250488	2.50430E+01	1.13750E-01	3.01787E-03	1.13790E-01	1.51974	0
6.02090E+02	10	3.33209419250488	2.68628E+01	1.13914E-01	2.22400E-03	1.13936E-01	1.11847	0
4.76394E+02	10	3.33209419250488	2.88154E+01	1.14027E-01	1.59597E-03	1.14038E-01	0.80188	0
3.76939E+02	10	3.33209419250488	3.10579E+01	1.14148E-01	1.06921E-03	1.14153E-01	0.536667	0
2.98247E+02	10	3.33209419250488	3.35922E+01	1.14271E-01	6.59653E-04	1.14272E-01	0.330749	0
2.35983E+02	10	3.33209419250488	3.71798E+01	1.15224E-01	3.26632E-04	1.15224E-01	0.162419	0
1.86718E+02	10	3.33209419250488	4.05514E+01	1.15355E-01	6.77106E-05	1.15355E-01	0.0336312	0
1.47738E+02	10	3.33209419250488	4.37634E+01	1.15557E-01	-1.81257E-04	1.15558E-01	-0.089871	0
1.16895E+02	10	3.33209419250488	4.75628E+01	1.15746E-01	-4.15526E-04	1.15746E-01	-0.20569	0
9.24915E+01	10	3.33209419250488	4.90368E+01	1.15625E-01	-1.41919E-04	1.15625E-01	-0.0703254	0
7.31824E+01	10	3.33209419250488	5.05479E+01	1.15745E-01	-2.19207E-04	1.15745E-01	-0.108512	0
5.79045E+01	10	3.33209419250488	5.22505E+01	1.15842E-01	-5.92658E-04	1.15844E-01	-0.293127	0
4.58160E+01	10	3.33209419250488	5.32476E+01	1.15851E-01	-2.86261E-04	1.15852E-01	-0.141574	0
3.62512E+01	10	3.33209419250488	5.43184E+01	1.15906E-01	-2.91482E-04	1.15907E-01	-0.144087	0
2.86832E+01	10	3.33209419250488	5.55241E+01	1.15579E-01	-7.10206E-04	1.15581E-01	-0.352065	0
2.26951E+01	10	3.33209419250488	5.67307E+01	1.15872E-01	-6.25458E-04	1.15874E-01	-0.30927	0
1.79572E+01	10	3.33209419250488	5.80187E+01	1.16020E-01	-5.09775E-04	1.16021E-01	-0.251748	0
1.42083E+01	10	3.33209419250488	5.94375E+01	1.16139E-01	-5.15096E-04	1.16140E-01	-0.254116	0
1.12421E+01	10	3.33209419250488	6.10209E+01	1.16244E-01	-4.87967E-04	1.16245E-01	-0.240513	0
8.89514E+00	10	3.33209419250488	6.22081E+01	1.15967E-01	-5.00353E-04	1.15968E-01	-0.247208	0
7.03814E+00	10	3.33209419250488	6.34862E+01	1.16016E-01	-4.81539E-04	1.16017E-01	-0.237811	0
5.56882E+00	10	3.33209419250488	6.48982E+01	1.16080E-01	-5.04505E-04	1.16081E-01	-0.249016	0
4.40624E+00	10	3.33209419250488	6.64352E+01	1.16119E-01	-4.98522E-04	1.16120E-01	-0.245982	0
3.48637E+00	10	3.33209419250488	6.81824E+01	1.16234E-01	-5.10952E-04	1.16235E-01	-0.251864	0
2.75853E+00	10	3.33209419250488	7.01744E+01	1.16286E-01	-5.15435E-04	1.16287E-01	-0.253961	0
2.18265E+00	10	3.33209419250488	7.24562E+01	1.16335E-01	-5.21695E-04	1.16336E-01	-0.256938	0
1.72698E+00	10	3.33209419250488	7.51231E+01	1.16402E-01	-5.91642E-04	1.16403E-01	-0.291218	0
1.36645E+00	10	3.33209419250488	7.82764E+01	1.16447E-01	-6.21309E-04	1.16449E-01	-0.305701	0
1.08118E+00	10	3.33209419250488	8.20393E+01	1.16501E-01	-7.00305E-04	1.16503E-01	-0.344409	0
8.55468E-01	10	3.33209419250488	8.66088E+01	1.16627E-01	-7.47570E-04	1.16629E-01	-0.367257	0
6.76875E-01	10	3.33209419250488	9.21500E+01	1.16710E-01	-8.02284E-04	1.16712E-01	-0.393855	0
5.35567E-01	10	3.33209419250488	9.88771E+01	1.16800E-01	-8.95782E-04	1.16803E-01	-0.439414	0
4.23759E-01	10	3.33209419250488	1.07167E+02	1.16923E-01	-1.03506E-03	1.16928E-01	-0.507197	0
3.35293E-01	10	3.33209419250488	1.17426E+02	1.17045E-01	-1.15723E-03	1.17051E-01	-0.56647	0
2.65295E-01	10	3.33209419250488	1.26086E+02	1.17228E-01	-1.25000E-03	1.17234E-01	-0.610923	0
2.09910E-01	10	3.33209419250488	1.36659E+02	1.17337E-01	-1.44264E-03	1.17346E-01	-0.704404	0
1.66088E-01	10	3.33209419250488	1.49803E+02	1.17462E-01	-1.62314E-03	1.17473E-01	-0.791687	0
1.31415E-01	10	3.33209419250488	1.66177E+02	1.17622E-01	-1.84401E-03	1.17636E-01	-0.898181	0
1.03980E-01	10	3.33209419250488	1.86640E+02	1.17796E-01	-2.12109E-03	1.17815E-01	-1.03158	0
8.22724E-02	10	3.33209419250488	1.99806E+02	1.18041E-01	-2.43680E-03	1.18066E-01	-1.18263	0
6.50968E-02	10	3.33209419250488	2.16171E+02	1.18308E-01	-2.82411E-03	1.18341E-01	-1.36744	0
5.15068E-02	10	3.33209419250488	2.36656E+02	1.18554E-01	-3.25332E-03	1.18599E-01	-1.5719	0
4.07539E-02	10	3.33209419250488	2.62298E+02	1.18923E-01	-3.82608E-03	1.18985E-01	-1.84272	0
3.22459E-02	10	3.33209419250488	2.94490E+02	1.19327E-01	-4.46609E-03	1.19410E-01	-2.14343	0
2.55141E-02	10	3.33209419250488	3.34943E+02	1.19878E-01	-5.29693E-03	1.19995E-01	-2.53002	0
2.01876E-02	10	3.33209419250488	3.85830E+02	1.20440E-01	-6.07257E-03	1.20593E-01	-2.8864	0
1.59731E-02	10	3.33209419250488	4.49902E+02	1.21219E-01	-7.02682E-03	1.21422E-01	-3.31761	0
1.26385E-02	10	3.33209419250488	5.30619E+02	1.22216E-01	-8.04633E-03	1.22480E-01	-3.76676	0
1.00000E-02	10	3.33209419250488	6.32371E+02	1.23127E-01	-9.15610E-03	1.23467E-01	-4.25286	0

File: EIS/A123-EIS-12.txt
Freq(Hz)	Ampl(mV)	Bias(V)	Time(Sec)	Z'(Ohm.cm²)	Z''(Ohm.cm²)	|Z|(Ohm.cm²)	Phase	Range
1.00000E+05	10	3.30754399299622	5.73241E+00	5.61908E-02	4.29439E-01	4.33099E-01	82.5454	1
7.91682E+04	10	3.30754399299622	7.36877E+00	7.89986E-02	3.38921E-01	3.48006E-01	76.8793	1
6.26760E+04	10	3.30754399299622	9.01707E+00	9.50970E-02	2.67588E-01	2.83984E-01	70.4355	1
4.96195E+04	10	3.30754399299622	1.06857E+01	1.05397E-01	2.12773E-01	2.37446E-01	63.6485	1
3.92828E+04	10	3.30754399299622	1.23994E+01	1.10138E-01	1.67292E-01	2.00293E-01	56.6407	1
3.10995E+04	10	3.30754399299622	1.41465E+01	1.13406E-01	1.33550E-01	1.75204E-01	49.6634	1
2.46209E+04	10	3.30754399299622	1.59388E+01	1.15027E-01	1.05155E-01	1.55849E-01	42.4328	1
1.94919E+04	10	3.30754399299622	1.77952E+01	1.16279E-01	8.34631E-02	1.43132E-01	35.6702	1
1.54314E+04	10	3.30754399299622	1.97450E+01	1.22055E-01	6.79054E-02	1.39673E-01	29.0894	1
1.22168E+04	10	3.30754399299622	2.14554E+01	1.35489E-01	6.12995E-02	1.48711E-01	24.3435	1
9.67180E+03	10	3.30754399299622	2.40110E+01	1.20467E-01	4.32037E-02	1.27980E-01	19.7295	0
7.65699E+03	10	3.30754399299622	2.55525E+01	1.20613E-01	3.37096E-02	1.25235E-01	15.6149	0
6.06190E+03	10	3.30754399299622	2.71396E+01	1.20761E-01	2.63468E-02	1.23602E-01	12.3076	0
4.79910E+03	10	3.30754399299622	2.87905E+01	1.20666E-01	2.01548E-02	1.22338E-01	9.48254	0
3.79936E+03	10	3.30754399299622	3.05032E+01	1.20800E-01	1.53089E-02	1.21766E-01	7.22255	0
3.00788E+03	10	3.30754399299622	3.23110E+01	1.21047E-01	1.17392E-02	1.21615E-01	5.53925	0
2.38129E+03	10	3.30754399299622	3.42494E+01	1.21334E-01	8.82037E-03	1.21654E-01	4.1578	0
1.88522E+03	10	3.30754399299622	3.58973E+01	1.21615E-01	6.58261E-03	1.21793E-01	3.0982	0
1.49250E+03	10	3.30754399299622	3.76686E+01	1.21967E-01	4.79575E-03	1.22061E-01	2.25171	0
1.18158E+03	10	3.30754399299622	3.90930E+01	1.22286E-01	3.39521E-03	1.22333E-01	1.59038	0
9.35437E+02	10	3.30754399299622	4.06080E+01	1.22293E-01	2.31487E-03	1.22315E-01	1.08441	0
7.40569E+02	10	3.30754399299622	4.22535E+01	1.22600E-01	1.39726E-03	1.22608E-01	0.652964	0
5.86295E+02	10	3.30754399299622	4.40584E+01	1.22905E-01	6.77722E-04	1.22907E-01	0.315937	0
4.64159E+02	10	3.30754399299622	4.60679E+01	1.23102E-01	4.99619E-05	1.23102E-01	0.023254	0
3.67466E+02	10	3.30754399299622	4.83332E+01	1.23392E-01	-4.33829E-04	1.23393E-01	-0.201443	0
2.90916E+02	10	3.30754399299622	5.09287E+01	1.23723E-01	-7.99245E-04	1.23725E-01	-0.370124	0
2.30313E+02	10	3.30754399299622	5.45825E+01	1.24884E-01	-1.08636E-03	1.24889E-01	-0.498402	0
1.82335E+02	10	3.30754399299622	5.80230E+01	1.25219E-01	-1.35936E-03	1.25227E-01	-0.621966	0
1.44351E+02	10	3.30754399299622	6.12671E+01	1.25607E-01	-1.54983E-03	1.25617E-01	-0.706922	0
1.14280E+02	10	3.30754399299622	6.51260E+01	1.26019E-01	-1.73467E-03	1.26031E-01	-0.788633	0
9.04736E+01	10	3.30754399299622	6.66051E+01	1.26138E-01	-1.45539E-03	1.26146E-01	-0.661054	0
7.16263E+01	10	3.30754399299622	6.81451E+01	1.26315E-01	-1.38542E-03	1.26322E-01	-0.628396	0
5.67053E+01	10	3.30754399299622	6.98591E+01	1.26584E-01	-1.37685E-03	1.26591E-01	-0.623183	0
4.48925E+01	10	3.30754399299622	7.08701E+01	1.26902E-01	-1.24872E-03	1.26908E-01	-0.563777	0
3.55406E+01	10	3.30754399299622	7.19177E+01	1.27205E-01	-1.27808E-03	1.27212E-01	-0.575654	0
2.81369E+01	10	3.30754399299622	7.31411E+01	1.26977E-01	-1.62627E-03	1.26987E-01	-0.733781	0
2.22754E+01	10	3.30754399299622	7.43470E+01	1.27341E-01	-1.35093E-03	1.27349E-01	-0.607811	0
1.76351E+01	10	3.30754399299622	7.56464E+01	1.27546E-01	-1.17451E-03	1.27551E-01	-0.527596	0
1.39614E+01	10	3.30754399299622	7.70886E+01	1.27686E-01	-1.10806E-03	1.27691E-01	-0.497197	0
1.10530E+01	10	3.30754399299622	7.86727E+01	1.27769E-01	-9.80949E-04	1.27773E-01	-0.439881	0
8.75043E+00	10	3.30754399299622	7.98761E+01	1.27397E-01	-1.00475E-03	1.27401E-01	-0.45187	0
6.92755E+00	10	3.30754399299622	8.11612E+01	1.27462E-01	-8.63682E-04	1.27465E-01	-0.38823	0
5.48442E+00	10	3.30754399299622	8.25734E+01	1.27599E-01	-8.30051E-04	1.27602E-01	-0.372712	0
4.34192E+00	10	3.30754399299622	8.41291E+01	1.27649E-01	-7.70415E-04	1.27652E-01	-0.345799	0
3.43742E+00	10	3.30754399299622	8.58893E+01	1.27707E-01	-7.61216E-04	1.27709E-01	-0.341516	0
2.72134E+00	10	3.30754399299622	8.78874E+01	1.27805E-01	-7.17992E-04	1.27807E-01	-0.321878	0
2.15444E+00	10	3.30754399299622	9.02001E+01	1.27879E-01	-6.93981E-04	1.27881E-01	-0.310933	0
1.70563E+00	10	3.30754399299622	9.28806E+01	1.27905E-01	-7.57810E-04	1.27908E-01	-0.33946	0
1.35031E+00	10	3.30754399299622	9.60509E+01	1.27984E-01	-7.68740E-04	1.27987E-01	-0.344144	0
1.06902E+00	10	3.30754399299622	9.98488E+01	1.28031E-01	-7.77444E-04	1.28034E-01	-0.347913	0
8.46323E-01	10	3.30754399299622	1.04440E+02	1.28141E-01	-8.24847E-04	1.28144E-01	-0.368809	0
6.70019E-01	10	3.30754399299622	1.09990E+02	1.28255E-01	-8.56758E-04	1.28258E-01	-0.382737	0
5.30442E-01	10	3.30754399299622	1.16801E+02	1.28326E-01	-9.43157E-04	1.28329E-01	-0.4211	0
4.19941E-01	10	3.30754399299622	1.25156E+02	1.28404E-01	-1.03747E-03	1.28408E-01	-0.462923	0
3.32460E-01	10	3.30754399299622	1.35510E+02	1.28503E-01	-1.12623E-03	1.28508E-01	-0.502142	0
2.63202E-01	10	3.30754399299622	1.44233E+02	1.28623E-01	-1.23652E-03	1.28629E-01	-0.550797	0
2.08373E-01	10	3.30754399299622	1.54888E+02	1.28662E-01	-1.33476E-03	1.28669E-01	-0.594374	0
1.64965E-01	10	3.30754399299622	1.68111E+02	1.28827E-01	-1.52478E-03	1.28836E-01	-0.678114	0
1.30600E-01	10	3.30754399299622	1.84592E+02	1.28880E-01	-1.68134E-03	1.28891E-01	-0.747426	0
1.03393E-01	10	3.30754399299622	2.05162E+02	1.28980E-01	-1.92142E-03	1.28995E-01	-0.853473	0
8.18547E-02	10	3.30754399299622	2.18383E+02	1.29191E-01	-2.23174E-03	1.29210E-01	-0.989673	0
6.48029E-02	10	3.30754399299622	2.34842E+02	1.29379E-01	-2.53567E-03	1.29404E-01	-1.12278	0
5.13033E-02	10	3.30754399299622	2.55388E+02	1.29572E-01	-3.03081E-03	1.29608E-01	-1.33995	0
4.06159E-02	10	3.30754399299622	2.81113E+02	1.29828E-01	-3.49395E-03	1.29875E-01	-1.54158	0
3.21548E-02	10	3.30754399299622	3.13395E+02	1.30154E-01	-4.21455E-03	1.30222E-01	-1.85466	0
2.54564E-02	10	3.30754399299622	3.53937E+02	1.30561E-01	-4.94769E-03	1.30654E-01	-2.17023	0
2.01534E-02	10	3.30754399299622	4.04914E+02	1.31009E-01	-5.87988E-03	1.31141E-01	-2.5698	0
1.59551E-02	10	3.30754399299622	4.69044E+02	1.31573E-01	-7.01906E-03	1.31760E-01	-3.05367	0
1.26313E-02	10	3.30754399299622	5.49820E+02	1.32393E-01	-8.34844E-03	1.32656E-01	-3.60819	0
1.00000E-02	10	3.30754399299622	6.51589E+02	1.33275E-01	-9.77784E-03	1.33633E-01	-4.19605	0

File: EIS/A123-EIS-13.txt
Freq(Hz)	Ampl(mV)	Bias(V)	Time(Sec)	Z'(Ohm.cm²)	Z''(Ohm.cm²)	|Z|(Ohm.cm²)	Phase	Range
1.00000E+04	10	3.31425523757935	5.42606E+00	1.53322E-01	6.97584E-02	1.68445E-01	24.4646	1
7.91234E+03	10	3.31425523757935	8.01548E+00	1.15306E-01	3.87943E-02	1.21658E-01	18.5953	0
6.26052E+03	10	3.31425523757935	9.60540E+00	1.14412E-01	3.02282E-02	1.18338E-01	14.7996	0
4.95354E+03	10	3.31425523757935	1.12297E+01	1.13906E-01	2.39289E-02	1.16392E-01	11.864	0
3.91941E+03	10	3.31425523757935	1.29358E+01	1.13631E-01	1.88038E-02	1.15177E-01	9.39621	0
3.10117E+03	10	3.31425523757935	1.47501E+01	1.13465E-01	1.47242E-02	1.14416E-01	7.39387	0
2.45375E+03	10	3.31425523757935	1.66749E+01	1.13405E-01	1.14048E-02	1.13977E-01	5.74272	0
1.94149E+03	10	3.31425523757935	1.82851E+01	1.13426E-01	8.94380E-03	1.13778E-01	4.50852	0
1.53618E+03	10	3.31425523757935	2.00556E+01	1.13474E-01	6.79856E-03	1.13678E-01	3.42865	0
1.21547E+03	10	3.31425523757935	2.19658E+01	1.13557E-01	5.19316E-03	1.13676E-01	2.61841	0
9.61725E+02	10	3.31425523757935	2.34618E+01	1.14213E-01	4.05411E-03	1.14285E-01	2.03291	0
7.60950E+02	10	3.31425523757935	2.50989E+01	1.14317E-01	3.02801E-03	1.14357E-01	1.51729	0
6.02090E+02	10	3.31425523757935	2.68875E+01	1.14444E-01	2.22015E-03	1.14465E-01	1.11137	0
4.76394E+02	10	3.31425523757935	2.88515E+01	1.14549E-01	1.57159E-03	1.14560E-01	0.786037	0
3.76939E+02	10	3.31425523757935	3.10880E+01	1.14684E-01	9.94381E-04	1.14688E-01	0.496779	0
2.98247E+02	10	3.31425523757935	3.36381E+01	1.14835E-01	5.57251E-04	1.14837E-01	0.278032	0
2.35983E+02	10	3.31425523757935	3.72286E+01	1.15812E-01	2.51207E-04	1.15813E-01	0.124279	0
1.86718E+02	10	3.31425523757935	4.05990E+01	1.15956E-01	-3.34812E-05	1.15956E-01	-0.0165436	0
1.47738E+02	10	3.31425523757935	4.37966E+01	1.16156E-01	-3.04822E-04	1.16156E-01	-0.150358	0
1.16895E+02	10	3.31425523757935	4.76087E+01	1.16367E-01	-5.64789E-04	1.16368E-01	-0.278084	0
9.24915E+01	10	3.31425523757935	4.91223E+01	1.16275E-01	-3.15057E-04	1.16275E-01	-0.155248	0
7.31824E+01	10	3.31425523757935	5.05963E+01	1.16426E-01	-4.21700E-04	1.16427E-01	-0.207526	0
5.79045E+01	10	3.31425523757935	5.22997E+01	1.16591E-01	-5.19881E-04	1.16592E-01	-0.255482	0
4.58160E+01	10	3.31425523757935	5.33116E+01	1.16682E-01	-6.01431E-04	1.16683E-01	-0.295326	0
3.62512E+01	10	3.31425523757935	5.43563E+01	1.16723E-01	-5.67651E-04	1.16724E-01	-0.278642	0
2.86832E+01	10	3.31425523757935	5.55754E+01	1.16455E-01	-1.00074E-03	1.16459E-01	-0.492352	0
2.26951E+01	10	3.31425523757935	5.67971E+01	1.16812E-01	-8.25994E-04	1.16815E-01	-0.405139	0
1.79572E+01	10	3.31425523757935	5.80694E+01	1.17019E-01	-7.80357E-04	1.17022E-01	-0.382078	0
1.42083E+01	10	3.31425523757935	5.94827E+01	1.17117E-01	-6.94779E-04	1.17119E-01	-0.339896	0
1.12421E+01	10	3.31425523757935	6.10630E+01	1.17289E-01	-6.46263E-04	1.17290E-01	-0.315698	0
8.89514E+00	10	3.31425523757935	6.22521E+01	1.17102E-01	-6.45002E-04	1.17104E-01	-0.315584	0
7.03814E+00	10	3.31425523757935	6.35505E+01	1.17152E-01	-6.66984E-04	1.17153E-01	-0.326201	0
5.56882E+00	10	3.31425523757935	6.49511E+01	1.17274E-01	-5.53151E-04	1.17275E-01	-0.270247	0
4.40624E+00	10	3.31425523757935	6.64955E+01	1.17357E-01	-5.42619E-04	1.17358E-01	-0.264915	0
3.48637E+00	10	3.31425523757935	6.82307E+01	1.17409E-01	-5.43720E-04	1.17410E-01	-0.265335	0
2.75853E+00	10	3.31425523757935	7.02061E+01	1.17505E-01	-5.41541E-04	1.17506E-01	-0.264055	0
2.18265E+00	10	3.31425523757935	7.25009E+01	1.17513E-01	-5.43725E-04	1.17514E-01	-0.265103	0
1.72698E+00	10	3.31425523757935	7.51710E+01	1.17582E-01	-5.33313E-04	1.17583E-01	-0.259873	0
1.36645E+00	10	3.31425523757935	7.83204E+01	1.17627E-01	-5.79080E-04	1.17629E-01	-0.282066	0
1.08118E+00	10	3.31425523757935	8.20841E+01	1.17699E-01	-6.42731E-04	1.17701E-01	-0.312878	0
8.55468E-01	10	3.31425523757935	8.66472E+01	1.17773E-01	-6.53182E-04	1.17775E-01	-0.317766	0
6.76875E-01	10	3.31425523757935	9.21924E+01	1.17841E-01	-7.08123E-04	1.17843E-01	-0.344294	0
5.35567E-01	10	3.31425523757935	9.89126E+01	1.17920E-01	-8.35054E-04	1.17923E-01	-0.405736	0
4.23759E-01	10	3.31425523757935	1.07206E+02	1.17982E-01	-9.22532E-04	1.17986E-01	-0.447999	0
3.35293E-01	10	3.31425523757935	1.17469E+02	1.18081E-01	-1.02486E-03	1.18086E-01	-0.497272	0
2.65295E-01	10	3.31425523757935	1.26116E+02	1.18183E-01	-1.11307E-03	1.18189E-01	-0.539605	0
2.09910E-01	10	3.31425523757935	1.36715E+02	1.18315E-01	-1.30797E-03	1.18322E-01	-0.633381	0
1.66088E-01	10	3.31425523757935	1.49857E+02	1.18445E-01	-1.51980E-03	1.18455E-01	-0.735135	0
1.31415E-01	10	3.31425523757935	1.66211E+02	1.18573E-01	-1.73294E-03	1.18586E-01	-0.837314	0
1.03980E-01	10	3.31425523757935	1.86676E+02	1.18710E-01	-2.01617E-03	1.18728E-01	-0.973012	0
8.22724E-02	10	3.31425523757935	1.99829E+02	1.18868E-01	-2.33102E-03	1.18891E-01	-1.12343	0
6.50968E-02	10	3.31425523757935	2.16210E+02	1.19175E-01	-2.78705E-03	1.19208E-01	-1.33968	0
5.15068E-02	10	3.31425523757935	2.36700E+02	1.19392E-01	-3.26398E-03	1.19437E-01	-1.56598	0
4.07539E-02	10	3.31425523757935	2.62330E+02	1.19701E-01	-3.90271E-03	1.19764E-01	-1.86741	0
3.22459E-02	10	3.31425523757935	2.94518E+02	1.20027E-01	-4.56186E-03	1.20114E-01	-2.17658	0
2.55141E-02	10	3.31425523757935	3.34978E+02	1.20629E-01	-5.39066E-03	1.20749E-01	-2.55874	0
2.01876E-02	10	3.31425523757935	3.85863E+02	1.21201E-01	-6.44263E-03	1.21373E-01	-3.04277	0
1.59731E-02	10	3.31425523757935	4.49965E+02	1.21921E-01	-7.46733E-03	1.22149E-01	-3.50483	0
1.26385E-02	10	3.31425523757935	5.30653E+02	1.22699E-01	-8.78799E-03	1.23013E-01	-4.09667	0
1.00000E-02	10	3.31425523757935	6.32405E+02	1.23802E-01	-1.01968E-02	1.24221E-01	-4.70848	0

File: EIS/A123-EIS-14.txt
Freq(Hz)	Ampl(mV)	Bias(V)	Time(Sec)	Z'(Ohm.cm²)	Z''(Ohm.cm²)	|Z|(Ohm.cm²)	Phase	Range
1.00000E+04	10	3.33332109451294	6.75034E+00	1.14942E-01	5.00942E-02	1.25384E-01	23.5485	0
7.91234E+03	10	3.33332109451294	8.27831E+00	1.13345E-01	3.91161E-02	1.19905E-01	19.0399	0
6.26052E+03	10	3.33332109451294	9.85621E+00	1.12422E-01	3.04594E-02	1.16475E-01	15.1597	0
4.95354E+03	10	3.33332109451294	1.14953E+01	1.11850E-01	2.41629E-02	1.14430E-01	12.1902	0
3.91941E+03	10	3.33332109451294	1.32003E+01	1.11533E-01	1.89322E-02	1.13128E-01	9.63389	0
3.10117E+03	10	3.33332109451294	1.50089E+01	1.11353E-01	1.47867E-02	1.12330E-01	7.56413	0
2.45375E+03	10	3.33332109451294	1.69378E+01	1.11279E-01	1.14856E-02	1.11870E-01	5.89288	0
1.94149E+03	10	3.33332109451294	1.85588E+01	1.11303E-01	9.00071E-03	1.11666E-01	4.62328	0
1.53618E+03	10	3.33332109451294	2.03254E+01	1.11347E-01	6.84608E-03	1.11558E-01	3.51835	0
1.21547E+03	10	3.33332109451294	2.22387E+01	1.11441E-01	5.24050E-03	1.11564E-01	2.69234	0
9.61725E+02	10	3.33332109451294	2.37324E+01	1.12013E-01	4.09292E-03	1.12088E-01	2.09264	0
7.60950E+02	10	3.33332109451294	2.53597E+01	1.12110E-01	3.04390E-03	1.12151E-01	1.55526	0
6.02090E+02	10	3.33332109451294	2.71437E+01	1.12241E-01	2.21418E-03	1.12262E-01	1.13013	0
4.76394E+02	10	3.33332109451294	2.91220E+01	1.12363E-01	1.56734E-03	1.12374E-01	0.799157	0
3.76939E+02	10	3.33332109451294	3.13550E+01	1.12507E-01	1.00776E-03	1.12511E-01	0.513205	0
2.98247E+02	10	3.33332109451294	3.39072E+01	1.12631E-01	5.62619E-04	1.12633E-01	0.286203	0
2.35983E+02	10	3.33332109451294	3.74778E+01	1.13613E-01	2.62165E-04	1.13613E-01	0.132211	0
1.86718E+02	10	3.33332109451294	4.08728E+01	1.13784E-01	-6.00577E-05	1.13784E-01	-0.0302419	0
1.47738E+02	10	3.33332109451294	4.40797E+01	1.13970E-01	-3.20922E-04	1.13971E-01	-0.161335	0
1.16895E+02	10	3.33332109451294	4.78833E+01	1.14220E-01	-5.94627E-04	1.14221E-01	-0.298279	0
9.24915E+01	10	3.33332109451294	4.93382E+01	1.14058E-01	-3.14211E-04	1.14059E-01	-0.157839	0
7.31824E+01	10	3.33332109451294	5.08634E+01	1.14214E-01	-4.01658E-04	1.14214E-01	-0.201493	0
5.79045E+01	10	3.33332109451294	5.25609E+01	1.14356E-01	-4.97292E-04	1.14357E-01	-0.249157	0
4.58160E+01	10	3.33332109451294	5.35619E+01	1.14476E-01	-5.52919E-04	1.14477E-01	-0.276737	0
3.62512E+01	10	3.33332109451294	5.46259E+01	1.14522E-01	-5.54957E-04	1.14523E-01	-0.277646	0
2.86832E+01	10	3.33332109451294	5.58425E+01	1.14350E-01	-9.43620E-04	1.14354E-01	-0.472796	0
2.26951E+01	10	3.33332109451294	5.70334E+01	1.14560E-01	-8.32018E-04	1.14563E-01	-0.416115	0
1.79572E+01	10	3.33332109451294	5.83243E+01	1.14773E-01	-7.69751E-04	1.14776E-01	-0.384261	0
1.42083E+01	10	3.33332109451294	5.97488E+01	1.14923E-01	-7.23543E-04	1.14925E-01	-0.360725	0
1.12421E+01	10	3.33332109451294	6.13428E+01	1.15010E-01	-6.77291E-04	1.15012E-01	-0.33741	0
8.89514E+00	10	3.33332109451294	6.25056E+01	1.14909E-01	-6.09252E-04	1.14911E-01	-0.30378	0
7.03814E+00	10	3.33332109451294	6.37976E+01	1.14941E-01	-5.82474E-04	1.14942E-01	-0.290349	0
5.56882E+00	10	3.33332109451294	6.52087E+01	1.15057E-01	-6.10351E-04	1.15059E-01	-0.303938	0
4.40624E+00	10	3.33332109451294	6.67519E+01	1.15163E-01	-5.65466E-04	1.15164E-01	-0.281329	0
3.48637E+00	10	3.33332109451294	6.84898E+01	1.15208E-01	-5.76008E-04	1.15209E-01	-0.286462	0
2.75853E+00	10	3.33332109451294	7.04738E+01	1.15301E-01	-5.53314E-04	1.15303E-01	-0.274951	0
2.18265E+00	10	3.33332109451294	7.27671E+01	1.15396E-01	-5.47893E-04	1.15398E-01	-0.272034	0
1.72698E+00	10	3.33332109451294	7.54717E+01	1.15448E-01	-5.57213E-04	1.15450E-01	-0.276537	0
1.36645E+00	10	3.33332109451294	7.85820E+01	1.15477E-01	-5.89950E-04	1.15478E-01	-0.292711	0
1.08118E+00	10	3.33332109451294	8.23414E+01	1.15558E-01	-6.14108E-04	1.15559E-01	-0.304484	0
8.55468E-01	10	3.33332109451294	8.69346E+01	1.15620E-01	-6.40272E-04	1.15622E-01	-0.317284	0
6.76875E-01	10	3.33332109451294	9.24387E+01	1.15685E-01	-6.93418E-04	1.15687E-01	-0.343428	0
5.35567E-01	10	3.33332109451294	9.91980E+01	1.15783E-01	-7.56543E-04	1.15785E-01	-0.374374	0
4.23759E-01	10	3.33332109451294	1.07475E+02	1.15872E-01	-8.39622E-04	1.15876E-01	-0.415163	0
3.35293E-01	10	3.33332109451294	1.17733E+02	1.15957E-01	-9.31726E-04	1.15961E-01	-0.460366	0
2.65295E-01	10	3.33332109451294	1.26397E+02	1.16117E-01	-1.01793E-03	1.16122E-01	-0.502263	0
2.09910E-01	10	3.33332109451294	1.36968E+02	1.16226E-01	-1.11917E-03	1.16232E-01	-0.551697	0
1.66088E-01	10	3.33332109451294	1.50105E+02	1.16321E-01	-1.28354E-03	1.16328E-01	-0.632202	0
1.31415E-01	10	3.33332109451294	1.66484E+02	1.16482E-01	-1.48351E-03	1.16491E-01	-0.729679	0
1.03980E-01	10	3.33332109451294	1.86944E+02	1.16553E-01	-1.72186E-03	1.16565E-01	-0.846383	0
8.22724E-02	10	3.33332109451294	2.00098E+02	1.16773E-01	-1.98119E-03	1.16790E-01	-0.97199	0
6.50968E-02	10	3.33332109451294	2.16473E+02	1.16927E-01	-2.32073E-03	1.16950E-01	-1.13703	0
5.15068E-02	10	3.33332109451294	2.36955E+02	1.17172E-01	-2.71707E-03	1.17204E-01	-1.32838	0
4.07539E-02	10	3.33332109451294	2.62623E+02	1.17473E-01	-3.20430E-03	1.17517E-01	-1.56247	0
3.22459E-02	10	3.33332109451294	2.94792E+02	1.17816E-01	-3.75767E-03	1.17876E-01	-1.8268	0
2.55141E-02	10	3.33332109451294	3.35239E+02	1.18187E-01	-4.42620E-03	1.18270E-01	-2.14477	0
2.01876E-02	10	3.33332109451294	3.86164E+02	1.18779E-01	-5.22398E-03	1.18894E-01	-2.51829	0
1.59731E-02	10	3.33332109451294	4.50191E+02	1.19341E-01	-6.03558E-03	1.19493E-01	-2.89523	0
1.26385E-02	10	3.33332109451294	5.30919E+02	1.20252E-01	-7.00504E-03	1.20456E-01	-3.33387	0
1.00000E-02	10	3.33332109451294	6.32682E+02	1.21061E-01	-8.06770E-03	1.21330E-01	-3.81264	0

File: EIS/A123-EIS-15.txt
Freq(Hz)	Ampl(mV)	Bias(V)	Time(Sec)	Z'(Ohm.cm²)	Z''(Ohm.cm²)	|Z|(Ohm.cm²)	Phase	Range
1.00000E+04	10	3.33463478088379	6.63060E+00	1.16868E-01	5.05778E-02	1.27343E-01	23.4019	0
7.91234E+03	10	3.33463478088379	8.17129E+00	1.15251E-01	3.93978E-02	1.21798E-01	18.8727	0
6.26052E+03	10	3.33463478088379	9.74887E+00	1.14425E-01	3.06831E-02	1.18468E-01	15.0107	0
4.95354E+03	10	3.33463478088379	1.14244E+01	1.13893E-01	2.43625E-02	1.16469E-01	12.074	0
3.91941E+03	10	3.33463478088379	1.30949E+01	1.13602E-01	1.90169E-02	1.15183E-01	9.50315	0
3.10117E+03	10	3.33463478088379	1.48953E+01	1.13456E-01	1.48976E-02	1.14430E-01	7.48055	0
2.45375E+03	10	3.33463478088379	1.68226E+01	1.13393E-01	1.15229E-02	1.13977E-01	5.80245	0
1.94149E+03	10	3.33463478088379	1.84827E+01	1.13403E-01	9.02633E-03	1.13761E-01	4.55089	0
1.53618E+03	10	3.33463478088379	2.01946E+01	1.13474E-01	6.88561E-03	1.13683E-01	3.47244	0
1.21547E+03	10	3.33463478088379	2.21224E+01	1.13557E-01	5.25252E-03	1.13679E-01	2.64829	0
9.61725E+02	10	3.33463478088379	2.36262E+01	1.14121E-01	4.10094E-03	1.14195E-01	2.05804	0
7.60950E+02	10	3.33463478088379	2.52460E+01	1.14253E-01	3.05181E-03	1.14294E-01	1.53006	0
6.02090E+02	10	3.33463478088379	2.70272E+01	1.14392E-01	2.21834E-03	1.14414E-01	1.11096	0
4.76394E+02	10	3.33463478088379	2.90415E+01	1.14515E-01	1.58140E-03	1.14526E-01	0.791173	0
3.76939E+02	10	3.33463478088379	3.12449E+01	1.14623E-01	9.94000E-04	1.14627E-01	0.496852	0
2.98247E+02	10	3.33463478088379	3.37920E+01	1.14794E-01	5.70086E-04	1.14795E-01	0.284538	0
2.35983E+02	10	3.33463478088379	3.73655E+01	1.15753E-01	2.39501E-04	1.15754E-01	0.118548	0
1.86718E+02	10	3.33463478088379	4.07482E+01	1.15972E-01	-9.02785E-05	1.15972E-01	-0.0446019	0
1.47738E+02	10	3.33463478088379	4.39455E+01	1.16139E-01	-3.47831E-04	1.16139E-01	-0.171598	0
1.16895E+02	10	3.33463478088379	4.77468E+01	1.16398E-01	-6.36335E-04	1.16400E-01	-0.313227	0
9.24915E+01	10	3.33463478088379	4.92138E+01	1.16240E-01	-3.42552E-04	1.16240E-01	-0.168847	0
7.31824E+01	10	3.33463478088379	5.07349E+01	1.16393E-01	-3.93697E-04	1.16394E-01	-0.193801	0
5.79045E+01	10	3.33463478088379	5.24727E+01	1.16549E-01	-5.05609E-04	1.16550E-01	-0.248557	0
4.58160E+01	10	3.33463478088379	5.34443E+01	1.16733E-01	-5.72863E-04	1.16735E-01	-0.281174	0
3.62512E+01	10	3.33463478088379	5.44916E+01	1.16740E-01	-5.53469E-04	1.16742E-01	-0.271639	0
2.86832E+01	10	3.33463478088379	5.57147E+01	1.16429E-01	-9.93002E-04	1.16433E-01	-0.488655	0
2.26951E+01	10	3.33463478088379	5.69062E+01	1.16765E-01	-8.55054E-04	1.16769E-01	-0.41956	0
1.79572E+01	10	3.33463478088379	5.82384E+01	1.16949E-01	-8.13085E-04	1.16952E-01	-0.398339	0
1.42083E+01	10	3.33463478088379	5.96157E+01	1.17103E-01	-7.31656E-04	1.17105E-01	-0.357977	0
1.12421E+01	10	3.33463478088379	6.11935E+01	1.17220E-01	-7.28659E-04	1.17222E-01	-0.356157	0
8.89514E+00	10	3.33463478088379	6.23936E+01	1.17095E-01	-6.68667E-04	1.17097E-01	-0.327182	0
7.03814E+00	10	3.33463478088379	6.36652E+01	1.17159E-01	-6.46007E-04	1.17160E-01	-0.315923	0
5.56882E+00	10	3.33463478088379	6.50738E+01	1.17291E-01	-6.37396E-04	1.17293E-01	-0.31136	0
4.40624E+00	10	3.33463478088379	6.66204E+01	1.17329E-01	-6.35658E-04	1.17331E-01	-0.310411	0
3.48637E+00	10	3.33463478088379	6.83808E+01	1.17431E-01	-6.07207E-04	1.17432E-01	-0.296261	0
2.75853E+00	10	3.33463478088379	7.03319E+01	1.17486E-01	-6.00611E-04	1.17488E-01	-0.292903	0
2.18265E+00	10	3.33463478088379	7.26214E+01	1.17568E-01	-6.02013E-04	1.17570E-01	-0.293383	0
1.72698E+00	10	3.33463478088379	7.53086E+01	1.17658E-01	-5.94277E-04	1.17659E-01	-0.289392	0
1.36645E+00	10	3.33463478088379	7.84736E+01	1.17695E-01	-6.38803E-04	1.17697E-01	-0.310975	0
1.08118E+00	10	3.33463478088379	8.22149E+01	1.17768E-01	-6.83356E-04	1.17770E-01	-0.332458	0
8.55468E-01	10	3.33463478088379	8.67664E+01	1.17853E-01	-7.12120E-04	1.17855E-01	-0.346202	0
6.76875E-01	10	3.33463478088379	9.23041E+01	1.17907E-01	-7.58578E-04	1.17909E-01	-0.368619	0
5.35567E-01	10	3.33463478088379	9.90344E+01	1.17983E-01	-8.21376E-04	1.17985E-01	-0.398878	0
4.23759E-01	10	3.33463478088379	1.07321E+02	1.18086E-01	-9.12505E-04	1.18089E-01	-0.442743	0
3.35293E-01	10	3.33463478088379	1.17588E+02	1.18213E-01	-1.02144E-03	1.18218E-01	-0.49506	0
2.65295E-01	10	3.33463478088379	1.26275E+02	1.18352E-01	-1.12423E-03	1.18358E-01	-0.544237	0
2.09910E-01	10	3.33463478088379	1.36828E+02	1.18479E-01	-1.26849E-03	1.18485E-01	-0.613413	0
1.66088E-01	10	3.33463478088379	1.49961E+02	1.18601E-01	-1.41609E-03	1.18610E-01	-0.684075	0
1.31415E-01	10	3.33463478088379	1.66341E+02	1.18769E-01	-1.64554E-03	1.18780E-01	-0.793782	0
1.03980E-01	10	3.33463478088379	1.86806E+02	1.18887E-01	-1.91031E-03	1.18902E-01	-0.920565	0
8.22724E-02	10	3.33463478088379	1.99958E+02	1.19079E-01	-2.16988E-03	1.19099E-01	-1.04394	0
6.50968E-02	10	3.33463478088379	2.16337E+02	1.19369E-01	-2.57387E-03	1.19396E-01	-1.23524	0
5.15068E-02	10	3.33463478088379	2.36817E+02	1.19565E-01	-2.98382E-03	1.19602E-01	-1.42956	0
4.07539E-02	10	3.33463478088379	2.62452E+02	1.19883E-01	-3.45924E-03	1.19933E-01	-1.65282	0
3.22459E-02	10	3.33463478088379	2.94644E+02	1.20331E-01	-4.15828E-03	1.20403E-01	-1.97919	0
2.55141E-02	10	3.33463478088379	3.35118E+02	1.20715E-01	-4.86750E-03	1.20813E-01	-2.30904	0
2.01876E-02	10	3.33463478088379	3.86022E+02	1.21329E-01	-5.73815E-03	1.21465E-01	-2.70773	0
1.59731E-02	10	3.33463478088379	4.50057E+02	1.22084E-01	-6.67671E-03	1.22266E-01	-3.13037	0
1.26385E-02	10	3.33463478088379	5.30777E+02	1.22881E-01	-7.72916E-03	1.23123E-01	-3.59915	0
1.00000E-02	10	3.33463478088379	6.32538E+02	1.23872E-01	-8.80040E-03	1.24184E-01	-4.06371	0
