Repository: huangjin-collab/A123-LFP-Battery-Multimodal-Electrochemical-Dataset

# A123-LFP-Battery-Multimodal-Electrochemical-Dataset

Multimodal electrochemical characterization raw dataset for 71 A123-type LiFePO₄ (LFP) batteries, covering charge–discharge cycling, cyclic voltammetry (CV), electrochemical impedance spectroscopy (EIS), incremental capacity analysis (ICA), and potentiostatic intermittent titration technique (PITT).

## Dataset Overview

| Item | Description |
|------|-------------|
| **Battery type** | A123-type LiFePO₄ (LFP) |
| **Number of cells** | 71 (Cell 1 – Cell 71) |
| **Test categories** | Charge–discharge, CV, EIS, ICA, PITT |
| **Summary file** | `Statistics.xlsx` |

File: EIS/A123-EIS-23.txt
Freq(Hz)	Ampl(mV)	Bias(V)	Time(Sec)	Z'(Ohm.cm²)	Z''(Ohm.cm²)	|Z|(Ohm.cm²)	Phase	Range
1.00000E+04	10	3.30759143829346	5.63678E+00	1.17085E-01	5.04969E-02	1.27510E-01	23.3298	0
7.91234E+03	10	3.30759143829346	7.14537E+00	1.15620E-01	3.94194E-02	1.22155E-01	18.8263	0
6.26052E+03	10	3.30759143829346	8.72047E+00	1.14592E-01	3.07222E-02	1.18639E-01	15.0081	0
4.95354E+03	10	3.30759143829346	1.03673E+01	1.14033E-01	2.43878E-02	1.16611E-01	12.0718	0
3.91941E+03	10	3.30759143829346	1.20663E+01	1.13731E-01	1.89989E-02	1.15307E-01	9.48379	0
3.10117E+03	10	3.30759143829346	1.38766E+01	1.13561E-01	1.48373E-02	1.14526E-01	7.44382	0
2.45375E+03	10	3.30759143829346	1.57984E+01	1.13507E-01	1.14997E-02	1.14088E-01	5.78507	0
1.94149E+03	10	3.30759143829346	1.74177E+01	1.13528E-01	8.98418E-03	1.13883E-01	4.52474	0
1.53618E+03	10	3.30759143829346	1.91779E+01	1.13617E-01	6.83748E-03	1.13823E-01	3.44391	0
1.21547E+03	10	3.30759143829346	2.10878E+01	1.13726E-01	5.21232E-03	1.13845E-01	2.62417	0
9.61725E+02	10	3.30759143829346	2.25953E+01	1.14405E-01	4.04748E-03	1.14477E-01	2.02619	0
7.60950E+02	10	3.30759143829346	2.42143E+01	1.14503E-01	3.03808E-03	1.14543E-01	1.51987	0
6.02090E+02	10	3.30759143829346	2.60122E+01	1.14652E-01	2.24242E-03	1.14674E-01	1.12047	0
4.76394E+02	10	3.30759143829346	2.79790E+01	1.14803E-01	1.60830E-03	1.14815E-01	0.802614	0
3.76939E+02	10	3.30759143829346	3.02231E+01	1.14989E-01	1.05371E-03	1.14994E-01	0.52502	0
2.98247E+02	10	3.30759143829346	3.27666E+01	1.15119E-01	6.07070E-04	1.15120E-01	0.302142	0
2.35983E+02	10	3.30759143829346	3.63683E+01	1.16051E-01	3.25638E-04	1.16051E-01	0.160772	0
1.86718E+02	10	3.30759143829346	3.97148E+01	1.16213E-01	2.58081E-05	1.16213E-01	0.012724	0
1.47738E+02	10	3.30759143829346	4.29165E+01	1.16401E-01	-2.16442E-04	1.16401E-01	-0.106538	0
1.16895E+02	10	3.30759143829346	4.67428E+01	1.16614E-01	-4.45814E-04	1.16615E-01	-0.21904	0
9.24915E+01	10	3.30759143829346	4.81913E+01	1.16452E-01	-1.28736E-04	1.16452E-01	-0.0633394	0
7.31824E+01	10	3.30759143829346	4.97097E+01	1.16543E-01	-2.14702E-04	1.16543E-01	-0.105553	0
5.79045E+01	10	3.30759143829346	5.14207E+01	1.16677E-01	-2.57876E-04	1.16677E-01	-0.126633	0
4.58160E+01	10	3.30759143829346	5.24160E+01	1.16693E-01	-2.08062E-04	1.16693E-01	-0.102158	0
3.62512E+01	10	3.30759143829346	5.34745E+01	1.16743E-01	-2.68301E-04	1.16744E-01	-0.131677	0
2.86832E+01	10	3.30759143829346	5.46896E+01	1.16460E-01	-6.50700E-04	1.16462E-01	-0.320127	0
2.26951E+01	10	3.30759143829346	5.58868E+01	1.16716E-01	-5.53156E-04	1.16717E-01	-0.271541	0
1.79572E+01	10	3.30759143829346	5.71874E+01	1.16840E-01	-4.98154E-04	1.16841E-01	-0.244283	0
1.42083E+01	10	3.30759143829346	5.86001E+01	1.16928E-01	-4.06127E-04	1.16929E-01	-0.199005	0
1.12421E+01	10	3.30759143829346	6.01815E+01	1.16992E-01	-3.79232E-04	1.16993E-01	-0.185724	0
8.89514E+00	10	3.30759143829346	6.13889E+01	1.16582E-01	-3.75005E-04	1.16583E-01	-0.1843	0
7.03814E+00	10	3.30759143829346	6.26699E+01	1.16633E-01	-4.03488E-04	1.16634E-01	-0.198211	0
5.56882E+00	10	3.30759143829346	6.40617E+01	1.16681E-01	-3.82193E-04	1.16682E-01	-0.187673	0
4.40624E+00	10	3.30759143829346	6.56137E+01	1.16695E-01	-3.48938E-04	1.16695E-01	-0.171324	0
3.48637E+00	10	3.30759143829346	6.73457E+01	1.16746E-01	-3.90983E-04	1.16747E-01	-0.191882	0
2.75853E+00	10	3.30759143829346	6.93649E+01	1.16771E-01	-3.80438E-04	1.16771E-01	-0.186669	0
2.18265E+00	10	3.30759143829346	7.16120E+01	1.16817E-01	-4.18781E-04	1.16818E-01	-0.2054	0
1.72698E+00	10	3.30759143829346	7.42857E+01	1.16863E-01	-4.27759E-04	1.16864E-01	-0.209721	0
1.36645E+00	10	3.30759143829346	7.74269E+01	1.16832E-01	-4.86068E-04	1.16833E-01	-0.238372	0
1.08118E+00	10	3.30759143829346	8.12011E+01	1.16903E-01	-5.13051E-04	1.16904E-01	-0.251451	0
8.55468E-01	10	3.30759143829346	8.57334E+01	1.16979E-01	-5.74306E-04	1.16981E-01	-0.28129	0
6.76875E-01	10	3.30759143829346	9.12653E+01	1.17033E-01	-6.17418E-04	1.17035E-01	-0.302267	0
5.35567E-01	10	3.30759143829346	9.80155E+01	1.17114E-01	-7.00673E-04	1.17116E-01	-0.342788	0
4.23759E-01	10	3.30759143829346	1.06301E+02	1.17208E-01	-8.35695E-04	1.17211E-01	-0.408514	0
3.35293E-01	10	3.30759143829346	1.16564E+02	1.17307E-01	-9.44355E-04	1.17311E-01	-0.461236	0
2.65295E-01	10	3.30759143829346	1.25210E+02	1.17449E-01	-1.07174E-03	1.17454E-01	-0.522818	0
2.09910E-01	10	3.30759143829346	1.35808E+02	1.17541E-01	-1.17676E-03	1.17547E-01	-0.573595	0
1.66088E-01	10	3.30759143829346	1.48956E+02	1.17645E-01	-1.37995E-03	1.17653E-01	-0.672034	0
1.31415E-01	10	3.30759143829346	1.65323E+02	1.17810E-01	-1.60416E-03	1.17821E-01	-0.780116	0
1.03980E-01	10	3.30759143829346	1.85794E+02	1.17927E-01	-1.89703E-03	1.17943E-01	-0.921603	0
8.22724E-02	10	3.30759143829346	1.98917E+02	1.18110E-01	-2.20576E-03	1.18131E-01	-1.0699	0
6.50968E-02	10	3.30759143829346	2.15308E+02	1.18351E-01	-2.62168E-03	1.18380E-01	-1.26899	0
5.15068E-02	10	3.30759143829346	2.35781E+02	1.18546E-01	-3.08420E-03	1.18586E-01	-1.49032	0
4.07539E-02	10	3.30759143829346	2.61428E+02	1.18911E-01	-3.63974E-03	1.18967E-01	-1.75321	0
3.22459E-02	10	3.30759143829346	2.93614E+02	1.19300E-01	-4.31562E-03	1.19378E-01	-2.07175	0
2.55141E-02	10	3.30759143829346	3.34063E+02	1.19752E-01	-5.09003E-03	1.19860E-01	-2.43388	0
2.01876E-02	10	3.30759143829346	3.84979E+02	1.20357E-01	-6.01572E-03	1.20508E-01	-2.86139	0
1.59731E-02	10	3.30759143829346	4.49023E+02	1.21135E-01	-7.01735E-03	1.21338E-01	-3.31545	0
1.26385E-02	10	3.30759143829346	5.29790E+02	1.22063E-01	-8.15672E-03	1.22335E-01	-3.82304	0
1.00000E-02	10	3.30759143829346	6.31512E+02	1.22928E-01	-9.43116E-03	1.23289E-01	-4.38721	0

File: EIS/A123-EIS-24.txt
Freq(Hz)	Ampl(mV)	Bias(V)	Time(Sec)	Z'(Ohm.cm²)	Z''(Ohm.cm²)	|Z|(Ohm.cm²)	Phase	Range
1.00000E+04	10	3.33262038230896	6.54683E+00	1.15101E-01	4.72751E-02	1.24431E-01	22.3293	0
7.91234E+03	10	3.33262038230896	8.08150E+00	1.13676E-01	3.69551E-02	1.19532E-01	18.009	0
6.26052E+03	10	3.33262038230896	9.67058E+00	1.12626E-01	2.87350E-02	1.16234E-01	14.3128	0
4.95354E+03	10	3.33262038230896	1.13025E+01	1.12110E-01	2.28670E-02	1.14418E-01	11.5284	0
3.91941E+03	10	3.33262038230896	1.30055E+01	1.11790E-01	1.78135E-02	1.13200E-01	9.05388	0
3.10117E+03	10	3.33262038230896	1.48194E+01	1.11646E-01	1.39558E-02	1.12515E-01	7.12502	0
2.45375E+03	10	3.33262038230896	1.67557E+01	1.11557E-01	1.07900E-02	1.12077E-01	5.52461	0
1.94149E+03	10	3.33262038230896	1.83722E+01	1.11577E-01	8.42524E-03	1.11895E-01	4.31824	0
1.53618E+03	10	3.33262038230896	2.01345E+01	1.11664E-01	6.43531E-03	1.11849E-01	3.29838	0
1.21547E+03	10	3.33262038230896	2.20438E+01	1.11753E-01	4.90864E-03	1.11860E-01	2.51505	0
9.61725E+02	10	3.33262038230896	2.35327E+01	1.12420E-01	3.82472E-03	1.12485E-01	1.94856	0
7.60950E+02	10	3.33262038230896	2.51666E+01	1.12523E-01	2.83818E-03	1.12559E-01	1.44487	0
6.02090E+02	10	3.33262038230896	2.69745E+01	1.12653E-01	2.08817E-03	1.12672E-01	1.06193	0
4.76394E+02	10	3.33262038230896	2.89295E+01	1.12781E-01	1.50437E-03	1.12791E-01	0.764219	0
3.76939E+02	10	3.33262038230896	3.11743E+01	1.12923E-01	1.00817E-03	1.12928E-01	0.511518	0
2.98247E+02	10	3.33262038230896	3.37229E+01	1.13081E-01	6.12679E-04	1.13083E-01	0.310428	0
2.35983E+02	10	3.33262038230896	3.72893E+01	1.13998E-01	3.55851E-04	1.13999E-01	0.178851	0
1.86718E+02	10	3.33262038230896	4.06632E+01	1.14162E-01	6.33868E-05	1.14162E-01	0.0318126	0
1.47738E+02	10	3.33262038230896	4.38657E+01	1.14321E-01	-1.86868E-04	1.14321E-01	-0.0936552	0
1.16895E+02	10	3.33262038230896	4.76709E+01	1.14507E-01	-4.06499E-04	1.14507E-01	-0.2034	0
9.24915E+01	10	3.33262038230896	4.91429E+01	1.14337E-01	-1.17876E-04	1.14337E-01	-0.0590693	0
7.31824E+01	10	3.33262038230896	5.06489E+01	1.14454E-01	-1.97921E-04	1.14454E-01	-0.0990798	0
5.79045E+01	10	3.33262038230896	5.23632E+01	1.14506E-01	-2.23048E-04	1.14506E-01	-0.111607	0
4.58160E+01	10	3.33262038230896	5.33546E+01	1.14537E-01	-2.80780E-04	1.14537E-01	-0.140457	0
3.62512E+01	10	3.33262038230896	5.44112E+01	1.14622E-01	-2.73350E-04	1.14623E-01	-0.136638	0
2.86832E+01	10	3.33262038230896	5.56303E+01	1.14310E-01	-6.71746E-04	1.14312E-01	-0.336696	0
2.26951E+01	10	3.33262038230896	5.68339E+01	1.14557E-01	-6.51281E-04	1.14559E-01	-0.325734	0
1.79572E+01	10	3.33262038230896	5.81304E+01	1.14715E-01	-5.03392E-04	1.14716E-01	-0.251425	0
1.42083E+01	10	3.33262038230896	5.95394E+01	1.14870E-01	-4.43470E-04	1.14871E-01	-0.221196	0
1.12421E+01	10	3.33262038230896	6.11159E+01	1.14898E-01	-4.26217E-04	1.14899E-01	-0.212539	0
8.89514E+00	10	3.33262038230896	6.23008E+01	1.14712E-01	-3.59409E-04	1.14713E-01	-0.179515	0
7.03814E+00	10	3.33262038230896	6.36155E+01	1.14819E-01	-3.90013E-04	1.14820E-01	-0.194619	0
5.56882E+00	10	3.33262038230896	6.49931E+01	1.14802E-01	-4.01673E-04	1.14803E-01	-0.200467	0
4.40624E+00	10	3.33262038230896	6.65447E+01	1.14873E-01	-3.97955E-04	1.14874E-01	-0.198489	0
3.48637E+00	10	3.33262038230896	6.82770E+01	1.14923E-01	-4.32149E-04	1.14924E-01	-0.21545	0
2.75853E+00	10	3.33262038230896	7.02608E+01	1.14961E-01	-4.21883E-04	1.14961E-01	-0.210263	0
2.18265E+00	10	3.33262038230896	7.25482E+01	1.15042E-01	-3.99523E-04	1.15043E-01	-0.198979	0
1.72698E+00	10	3.33262038230896	7.52223E+01	1.15039E-01	-5.25917E-04	1.15041E-01	-0.261933	0
1.36645E+00	10	3.33262038230896	7.83661E+01	1.15095E-01	-5.29727E-04	1.15096E-01	-0.263703	0
1.08118E+00	10	3.33262038230896	8.21323E+01	1.15142E-01	-5.94424E-04	1.15143E-01	-0.295789	0
8.55468E-01	10	3.33262038230896	8.66971E+01	1.15204E-01	-6.28807E-04	1.15206E-01	-0.312729	0
6.76875E-01	10	3.33262038230896	9.22067E+01	1.15309E-01	-7.20591E-04	1.15311E-01	-0.35805	0
5.35567E-01	10	3.33262038230896	9.89525E+01	1.15372E-01	-7.93751E-04	1.15374E-01	-0.394186	0
4.23759E-01	10	3.33262038230896	1.07253E+02	1.15485E-01	-9.12587E-04	1.15488E-01	-0.452755	0
3.35293E-01	10	3.33262038230896	1.17497E+02	1.15614E-01	-1.04870E-03	1.15618E-01	-0.519698	0
2.65295E-01	10	3.33262038230896	1.26173E+02	1.15776E-01	-1.13470E-03	1.15782E-01	-0.56153	0
2.09910E-01	10	3.33262038230896	1.36743E+02	1.15913E-01	-1.27808E-03	1.15920E-01	-0.63173	0
1.66088E-01	10	3.33262038230896	1.49875E+02	1.16021E-01	-1.40633E-03	1.16029E-01	-0.694469	0
1.31415E-01	10	3.33262038230896	1.66246E+02	1.16122E-01	-1.65590E-03	1.16134E-01	-0.816978	0
1.03980E-01	10	3.33262038230896	1.86712E+02	1.16333E-01	-1.91579E-03	1.16349E-01	-0.94347	0
8.22724E-02	10	3.33262038230896	1.99858E+02	1.16565E-01	-2.20528E-03	1.16586E-01	-1.08384	0
6.50968E-02	10	3.33262038230896	2.16266E+02	1.16690E-01	-2.54563E-03	1.16717E-01	-1.24973	0
5.15068E-02	10	3.33262038230896	2.36720E+02	1.16999E-01	-2.93721E-03	1.17036E-01	-1.43809	0
4.07539E-02	10	3.33262038230896	2.62360E+02	1.17358E-01	-3.42392E-03	1.17408E-01	-1.67113	0
3.22459E-02	10	3.33262038230896	2.94554E+02	1.17704E-01	-4.05987E-03	1.17774E-01	-1.97547	0
2.55141E-02	10	3.33262038230896	3.35005E+02	1.18240E-01	-4.70725E-03	1.18334E-01	-2.27979	0
2.01876E-02	10	3.33262038230896	3.85900E+02	1.18699E-01	-5.42987E-03	1.18823E-01	-2.61916	0
1.59731E-02	10	3.33262038230896	4.49967E+02	1.19362E-01	-6.30835E-03	1.19528E-01	-3.02531	0
1.26385E-02	10	3.33262038230896	5.30679E+02	1.20245E-01	-7.27803E-03	1.20465E-01	-3.4637	0
1.00000E-02	10	3.33262038230896	6.32451E+02	1.21275E-01	-8.30511E-03	1.21559E-01	-3.91759	0

File: EIS/A123-EIS-25.txt
Freq(Hz)	Ampl(mV)	Bias(V)	Time(Sec)	Z'(Ohm.cm²)	Z''(Ohm.cm²)	|Z|(Ohm.cm²)	Phase	Range
1.00000E+04	10	3.3323860168457	5.73207E+00	1.58675E-01	7.10737E-02	1.73866E-01	24.1285	1
7.91234E+03	10	3.3323860168457	8.31369E+00	1.15278E-01	3.75356E-02	1.21235E-01	18.0358	0
6.26052E+03	10	3.3323860168457	9.91059E+00	1.14168E-01	2.91752E-02	1.17837E-01	14.335	0
4.95354E+03	10	3.3323860168457	1.15705E+01	1.13623E-01	2.31022E-02	1.15947E-01	11.493	0
3.91941E+03	10	3.3323860168457	1.32470E+01	1.13315E-01	1.80394E-02	1.14742E-01	9.0454	0
3.10117E+03	10	3.3323860168457	1.50513E+01	1.13163E-01	1.40726E-02	1.14035E-01	7.08872	0
2.45375E+03	10	3.3323860168457	1.69698E+01	1.13103E-01	1.08969E-02	1.13626E-01	5.5032	0
1.94149E+03	10	3.3323860168457	1.85964E+01	1.13135E-01	8.54579E-03	1.13458E-01	4.31969	0
1.53618E+03	10	3.3323860168457	2.03469E+01	1.13205E-01	6.47075E-03	1.13390E-01	3.27143	0
1.21547E+03	10	3.3323860168457	2.22684E+01	1.13308E-01	4.92735E-03	1.13415E-01	2.49001	0
9.61725E+02	10	3.3323860168457	2.37525E+01	1.14028E-01	3.82961E-03	1.14092E-01	1.92354	0
7.60950E+02	10	3.3323860168457	2.53760E+01	1.14166E-01	2.84042E-03	1.14202E-01	1.42521	0
6.02090E+02	10	3.3323860168457	2.71918E+01	1.14280E-01	2.05523E-03	1.14299E-01	1.0303	0
4.76394E+02	10	3.3323860168457	2.91586E+01	1.14445E-01	1.44072E-03	1.14454E-01	0.721247	0
3.76939E+02	10	3.3323860168457	3.13900E+01	1.14583E-01	9.52207E-04	1.14587E-01	0.476129	0
2.98247E+02	10	3.3323860168457	3.39371E+01	1.14712E-01	5.60628E-04	1.14713E-01	0.280018	0
2.35983E+02	10	3.3323860168457	3.75033E+01	1.15700E-01	2.79748E-04	1.15700E-01	0.138534	0
1.86718E+02	10	3.3323860168457	4.08746E+01	1.15856E-01	-1.53246E-05	1.15856E-01	-0.00757864	0
1.47738E+02	10	3.3323860168457	4.40891E+01	1.16062E-01	-2.85277E-04	1.16062E-01	-0.140831	0
1.16895E+02	10	3.3323860168457	4.78858E+01	1.16238E-01	-4.91211E-04	1.16239E-01	-0.242125	0
9.24915E+01	10	3.3323860168457	4.93658E+01	1.16108E-01	-1.85941E-04	1.16109E-01	-0.0917557	0
7.31824E+01	10	3.3323860168457	5.08942E+01	1.16219E-01	-2.75025E-04	1.16219E-01	-0.135587	0
5.79045E+01	10	3.3323860168457	5.25718E+01	1.16261E-01	-2.81374E-04	1.16261E-01	-0.138667	0
4.58160E+01	10	3.3323860168457	5.35699E+01	1.16277E-01	-3.26575E-04	1.16277E-01	-0.160921	0
3.62512E+01	10	3.3323860168457	5.46601E+01	1.16446E-01	-2.76308E-04	1.16446E-01	-0.135954	0
2.86832E+01	10	3.3323860168457	5.58497E+01	1.16126E-01	-7.84099E-04	1.16128E-01	-0.386864	0
2.26951E+01	10	3.3323860168457	5.70570E+01	1.16369E-01	-6.75994E-04	1.16371E-01	-0.33283	0
1.79572E+01	10	3.3323860168457	5.83339E+01	1.16552E-01	-5.63623E-04	1.16554E-01	-0.277069	0
1.42083E+01	10	3.3323860168457	5.97578E+01	1.16698E-01	-5.26827E-04	1.16699E-01	-0.258657	0
1.12421E+01	10	3.3323860168457	6.13550E+01	1.16737E-01	-5.11643E-04	1.16738E-01	-0.251118	0
8.89514E+00	10	3.3323860168457	6.25169E+01	1.16590E-01	-4.54691E-04	1.16590E-01	-0.223448	0
7.03814E+00	10	3.3323860168457	6.38098E+01	1.16596E-01	-5.14024E-04	1.16597E-01	-0.252593	0
5.56882E+00	10	3.3323860168457	6.52015E+01	1.16661E-01	-4.60517E-04	1.16662E-01	-0.226174	0
4.40624E+00	10	3.3323860168457	6.67742E+01	1.16727E-01	-4.98240E-04	1.16728E-01	-0.244561	0
3.48637E+00	10	3.3323860168457	6.84906E+01	1.16742E-01	-5.31354E-04	1.16744E-01	-0.26078	0
2.75853E+00	10	3.3323860168457	7.04783E+01	1.16819E-01	-5.27600E-04	1.16820E-01	-0.258768	0
2.18265E+00	10	3.3323860168457	7.27748E+01	1.16881E-01	-5.48132E-04	1.16883E-01	-0.268695	0
1.72698E+00	10	3.3323860168457	7.54460E+01	1.16974E-01	-6.05470E-04	1.16976E-01	-0.296565	0
1.36645E+00	10	3.3323860168457	7.86354E+01	1.17009E-01	-6.33698E-04	1.17010E-01	-0.3103	0
1.08118E+00	10	3.3323860168457	8.23719E+01	1.17069E-01	-7.05283E-04	1.17072E-01	-0.345173	0
8.55468E-01	10	3.3323860168457	8.69091E+01	1.17169E-01	-7.53446E-04	1.17171E-01	-0.368431	0
6.76875E-01	10	3.3323860168457	9.24461E+01	1.17247E-01	-8.13201E-04	1.17250E-01	-0.397384	0
5.35567E-01	10	3.3323860168457	9.91878E+01	1.17361E-01	-9.19654E-04	1.17364E-01	-0.448969	0
4.23759E-01	10	3.3323860168457	1.07472E+02	1.17476E-01	-1.05004E-03	1.17481E-01	-0.512111	0
3.35293E-01	10	3.3323860168457	1.17734E+02	1.17654E-01	-1.13518E-03	1.17660E-01	-0.552795	0
2.65295E-01	10	3.3323860168457	1.26396E+02	1.17843E-01	-1.25619E-03	1.17849E-01	-0.610742	0
2.09910E-01	10	3.3323860168457	1.36965E+02	1.17931E-01	-1.37835E-03	1.17939E-01	-0.66963	0
1.66088E-01	10	3.3323860168457	1.50111E+02	1.18167E-01	-1.55831E-03	1.18178E-01	-0.755536	0
1.31415E-01	10	3.3323860168457	1.66477E+02	1.18317E-01	-1.80552E-03	1.18331E-01	-0.874267	0
1.03980E-01	10	3.3323860168457	1.86955E+02	1.18491E-01	-2.08092E-03	1.18509E-01	-1.00611	0
8.22724E-02	10	3.3323860168457	2.00117E+02	1.18710E-01	-2.38422E-03	1.18733E-01	-1.1506	0
6.50968E-02	10	3.3323860168457	2.16474E+02	1.19016E-01	-2.75687E-03	1.19048E-01	-1.32695	0
5.15068E-02	10	3.3323860168457	2.36942E+02	1.19261E-01	-3.21859E-03	1.19304E-01	-1.54591	0
4.07539E-02	10	3.3323860168457	2.62606E+02	1.19595E-01	-3.77698E-03	1.19654E-01	-1.80888	0
3.22459E-02	10	3.3323860168457	2.94783E+02	1.19982E-01	-4.39139E-03	1.20062E-01	-2.09611	0
2.55141E-02	10	3.3323860168457	3.35245E+02	1.20483E-01	-5.14111E-03	1.20592E-01	-2.44338	0
2.01876E-02	10	3.3323860168457	3.86129E+02	1.21138E-01	-5.94560E-03	1.21283E-01	-2.8099	0
1.59731E-02	10	3.3323860168457	4.50194E+02	1.21910E-01	-6.92668E-03	1.22107E-01	-3.25193	0
1.26385E-02	10	3.3323860168457	5.30942E+02	1.22876E-01	-7.89874E-03	1.23129E-01	-3.67805	0
1.00000E-02	10	3.3323860168457	6.32679E+02	1.23843E-01	-8.98167E-03	1.24168E-01	-4.14809	0

File: EIS/A123-EIS-26.txt
Freq(Hz)	Ampl(mV)	Bias(V)	Time(Sec)	Z'(Ohm.cm²)	Z''(Ohm.cm²)	|Z|(Ohm.cm²)	Phase	Range
1.00000E+04	10	3.28947710990906	2.96520E+00	1.07915E-01	4.89420E-02	1.18495E-01	24.3953	0
7.91234E+03	10	3.28947710990906	4.49698E+00	1.07781E-01	3.85042E-02	1.14453E-01	19.6589	0
6.26052E+03	10	3.28947710990906	6.10347E+00	1.07678E-01	3.01465E-02	1.11818E-01	15.6406	0
4.95354E+03	10	3.28947710990906	7.73629E+00	1.07679E-01	2.39105E-02	1.10302E-01	12.5195	0
3.91941E+03	10	3.28947710990906	9.42456E+00	1.07702E-01	1.87437E-02	1.09321E-01	9.87247	0
3.10117E+03	10	3.28947710990906	1.12403E+01	1.07778E-01	1.46338E-02	1.08767E-01	7.7322	0
2.45375E+03	10	3.28947710990906	1.31460E+01	1.07865E-01	1.13174E-02	1.08457E-01	5.98965	0
1.94149E+03	10	3.28947710990906	1.47850E+01	1.07914E-01	8.88802E-03	1.08279E-01	4.70839	0
1.53618E+03	10	3.28947710990906	1.65230E+01	1.08089E-01	6.73364E-03	1.08298E-01	3.56477	0
1.21547E+03	10	3.28947710990906	1.84321E+01	1.08215E-01	5.10950E-03	1.08336E-01	2.70328	0
9.61725E+02	10	3.28947710990906	1.99399E+01	1.08303E-01	3.81365E-03	1.08370E-01	2.01671	0
7.60950E+02	10	3.28947710990906	2.15546E+01	1.08461E-01	2.75394E-03	1.08496E-01	1.45449	0
6.02090E+02	10	3.28947710990906	2.33697E+01	1.08630E-01	1.89108E-03	1.08647E-01	0.997327	0
4.76394E+02	10	3.28947710990906	2.53517E+01	1.08809E-01	1.21730E-03	1.08816E-01	0.640971	0
3.76939E+02	10	3.28947710990906	2.75575E+01	1.09011E-01	6.60377E-04	1.09013E-01	0.347087	0
2.98247E+02	10	3.28947710990906	3.01212E+01	1.09214E-01	2.32164E-04	1.09215E-01	0.121797	0
2.35983E+02	10	3.28947710990906	3.36878E+01	1.10260E-01	-9.22322E-05	1.10261E-01	-0.0479275	0
1.86718E+02	10	3.28947710990906	3.70638E+01	1.10490E-01	-3.68745E-04	1.10491E-01	-0.191215	0
1.47738E+02	10	3.28947710990906	4.02642E+01	1.10753E-01	-5.75771E-04	1.10755E-01	-0.297859	0
1.16895E+02	10	3.28947710990906	4.40721E+01	1.10988E-01	-7.23808E-04	1.10990E-01	-0.373649	0
9.24915E+01	10	3.28947710990906	4.55424E+01	1.11150E-01	-7.63504E-04	1.11153E-01	-0.393566	0
7.31824E+01	10	3.28947710990906	4.70611E+01	1.11356E-01	-8.23475E-04	1.11359E-01	-0.423695	0
5.79045E+01	10	3.28947710990906	4.87613E+01	1.11559E-01	-8.79808E-04	1.11563E-01	-0.451851	0
4.58160E+01	10	3.28947710990906	4.97613E+01	1.11747E-01	-9.10839E-04	1.11751E-01	-0.467	0
3.62512E+01	10	3.28947710990906	5.08125E+01	1.11924E-01	-8.26052E-04	1.11928E-01	-0.42286	0
2.86832E+01	10	3.28947710990906	5.20391E+01	1.12066E-01	-8.03273E-04	1.12069E-01	-0.410679	0
2.26951E+01	10	3.28947710990906	5.32387E+01	1.12194E-01	-7.96282E-04	1.12197E-01	-0.406642	0
1.79572E+01	10	3.28947710990906	5.45279E+01	1.12304E-01	-8.14590E-04	1.12307E-01	-0.415585	0
1.42083E+01	10	3.28947710990906	5.59448E+01	1.12428E-01	-7.66439E-04	1.12430E-01	-0.390589	0
1.12421E+01	10	3.28947710990906	5.75303E+01	1.12553E-01	-7.15652E-04	1.12555E-01	-0.364304	0
8.89514E+00	10	3.28947710990906	5.87134E+01	1.12657E-01	-6.95101E-04	1.12659E-01	-0.353514	0
7.03814E+00	10	3.28947710990906	6.00001E+01	1.12718E-01	-7.18756E-04	1.12720E-01	-0.365348	0
5.56882E+00	10	3.28947710990906	6.14021E+01	1.12829E-01	-6.88126E-04	1.12831E-01	-0.349433	0
4.40624E+00	10	3.28947710990906	6.29560E+01	1.12930E-01	-6.80427E-04	1.12932E-01	-0.345214	0
3.48637E+00	10	3.28947710990906	6.46925E+01	1.13002E-01	-6.91143E-04	1.13004E-01	-0.350428	0
2.75853E+00	10	3.28947710990906	6.66668E+01	1.13127E-01	-6.62842E-04	1.13129E-01	-0.335709	0
2.18265E+00	10	3.28947710990906	6.89532E+01	1.13219E-01	-6.58183E-04	1.13221E-01	-0.333077	0
1.72698E+00	10	3.28947710990906	7.16224E+01	1.13294E-01	-6.97135E-04	1.13296E-01	-0.352556	0
1.36645E+00	10	3.28947710990906	7.47861E+01	1.13335E-01	-7.23926E-04	1.13338E-01	-0.365971	0
1.08118E+00	10	3.28947710990906	7.85446E+01	1.13425E-01	-8.02922E-04	1.13428E-01	-0.405584	0
8.55468E-01	10	3.28947710990906	8.30805E+01	1.13552E-01	-8.30937E-04	1.13555E-01	-0.419264	0
6.76875E-01	10	3.28947710990906	8.86177E+01	1.13632E-01	-8.98760E-04	1.13635E-01	-0.453166	0
5.35567E-01	10	3.28947710990906	9.53793E+01	1.13787E-01	-1.01608E-03	1.13791E-01	-0.511618	0
4.23759E-01	10	3.28947710990906	1.03670E+02	1.13928E-01	-1.06911E-03	1.13933E-01	-0.537652	0
3.35293E-01	10	3.28947710990906	1.13941E+02	1.14076E-01	-1.15923E-03	1.14082E-01	-0.582215	0
2.65295E-01	10	3.28947710990906	1.22588E+02	1.14310E-01	-1.26913E-03	1.14317E-01	-0.6361	0
2.09910E-01	10	3.28947710990906	1.33174E+02	1.14508E-01	-1.40758E-03	1.14516E-01	-0.704271	0
1.66088E-01	10	3.28947710990906	1.46298E+02	1.14656E-01	-1.56658E-03	1.14667E-01	-0.782802	0
1.31415E-01	10	3.28947710990906	1.62693E+02	1.14811E-01	-1.79334E-03	1.14825E-01	-0.894881	0
1.03980E-01	10	3.28947710990906	1.83138E+02	1.15010E-01	-2.03775E-03	1.15028E-01	-1.01506	0
8.22724E-02	10	3.28947710990906	1.96289E+02	1.15288E-01	-2.36974E-03	1.15312E-01	-1.17755	0
6.50968E-02	10	3.28947710990906	2.12674E+02	1.15594E-01	-2.66365E-03	1.15625E-01	-1.32004	0
5.15068E-02	10	3.28947710990906	2.33164E+02	1.15889E-01	-3.14058E-03	1.15932E-01	-1.55232	0
4.07539E-02	10	3.28947710990906	2.58814E+02	1.16237E-01	-3.62546E-03	1.16293E-01	-1.7865	0
3.22459E-02	10	3.28947710990906	2.91024E+02	1.16713E-01	-4.23327E-03	1.16789E-01	-2.07726	0
2.55141E-02	10	3.28947710990906	3.31472E+02	1.17233E-01	-4.96161E-03	1.17338E-01	-2.42347	0
2.01876E-02	10	3.28947710990906	3.82343E+02	1.17856E-01	-5.77799E-03	1.17998E-01	-2.80672	0
1.59731E-02	10	3.28947710990906	4.46400E+02	1.18684E-01	-6.73174E-03	1.18875E-01	-3.24634	0
1.26385E-02	10	3.28947710990906	5.27130E+02	1.19565E-01	-7.78605E-03	1.19818E-01	-3.72584	0
1.00000E-02	10	3.28947710990906	6.28879E+02	1.20678E-01	-8.84911E-03	1.21002E-01	-4.19391	0

File: EIS/A123-EIS-28.txt
Freq(Hz)	Ampl(mV)	Bias(V)	Time(Sec)	Z'(Ohm.cm²)	Z''(Ohm.cm²)	|Z|(Ohm.cm²)	Phase	Range
1.00000E+04	10	3.33247923851013	6.07391E+00	1.16222E-01	4.95163E-02	1.26331E-01	23.0763	0
7.91234E+03	10	3.33247923851013	7.59832E+00	1.14576E-01	3.86352E-02	1.20914E-01	18.6342	0
6.26052E+03	10	3.33247923851013	9.17403E+00	1.13515E-01	3.01191E-02	1.17443E-01	14.86	0
4.95354E+03	10	3.33247923851013	1.08081E+01	1.12920E-01	2.39303E-02	1.15428E-01	11.9652	0
3.91941E+03	10	3.33247923851013	1.25190E+01	1.12620E-01	1.86642E-02	1.14156E-01	9.40992	0
3.10117E+03	10	3.33247923851013	1.43368E+01	1.12456E-01	1.45835E-02	1.13397E-01	7.389	0
2.45375E+03	10	3.33247923851013	1.62480E+01	1.12393E-01	1.13016E-02	1.12959E-01	5.74206	0
1.94149E+03	10	3.33247923851013	1.78737E+01	1.12416E-01	8.83246E-03	1.12763E-01	4.49246	0
1.53618E+03	10	3.33247923851013	1.96408E+01	1.12476E-01	6.71447E-03	1.12676E-01	3.41634	0
1.21547E+03	10	3.33247923851013	2.15783E+01	1.12582E-01	5.13755E-03	1.12699E-01	2.61281	0
9.61725E+02	10	3.33247923851013	2.30466E+01	1.13261E-01	3.99324E-03	1.13331E-01	2.01924	0
7.60950E+02	10	3.33247923851013	2.47007E+01	1.13386E-01	2.97127E-03	1.13425E-01	1.50109	0
6.02090E+02	10	3.33247923851013	2.64532E+01	1.13537E-01	2.18539E-03	1.13558E-01	1.10271	0
4.76394E+02	10	3.33247923851013	2.84671E+01	1.13673E-01	1.56085E-03	1.13684E-01	0.786681	0
3.76939E+02	10	3.33247923851013	3.06747E+01	1.13831E-01	1.02930E-03	1.13836E-01	0.518075	0
2.98247E+02	10	3.33247923851013	3.32278E+01	1.13956E-01	6.14281E-04	1.13957E-01	0.308851	0
2.35983E+02	10	3.33247923851013	3.68282E+01	1.14892E-01	3.16155E-04	1.14892E-01	0.157664	0
1.86718E+02	10	3.33247923851013	4.01838E+01	1.15067E-01	3.07399E-05	1.15067E-01	0.0153064	0
1.47738E+02	10	3.33247923851013	4.33731E+01	1.15230E-01	-2.01621E-04	1.15230E-01	-0.100252	0
1.16895E+02	10	3.33247923851013	4.71887E+01	1.15415E-01	-4.15558E-04	1.15416E-01	-0.206296	0
9.24915E+01	10	3.33247923851013	4.86569E+01	1.15269E-01	-1.41000E-04	1.15269E-01	-0.0700857	0
7.31824E+01	10	3.33247923851013	5.01792E+01	1.15388E-01	-2.01298E-04	1.15388E-01	-0.0999541	0
5.79045E+01	10	3.33247923851013	5.18755E+01	1.15476E-01	-2.82280E-04	1.15477E-01	-0.140059	0
4.58160E+01	10	3.33247923851013	5.28913E+01	1.15528E-01	-3.09825E-04	1.15529E-01	-0.153656	0
3.62512E+01	10	3.33247923851013	5.39380E+01	1.15588E-01	-2.89671E-04	1.15588E-01	-0.143587	0
2.86832E+01	10	3.33247923851013	5.51555E+01	1.15277E-01	-7.10055E-04	1.15279E-01	-0.352913	0
2.26951E+01	10	3.33247923851013	5.63573E+01	1.15549E-01	-6.07055E-04	1.15550E-01	-0.301011	0
1.79572E+01	10	3.33247923851013	5.76852E+01	1.15672E-01	-5.11366E-04	1.15673E-01	-0.253293	0
1.42083E+01	10	3.33247923851013	5.90629E+01	1.15808E-01	-5.13764E-04	1.15809E-01	-0.254182	0
1.12421E+01	10	3.33247923851013	6.06481E+01	1.15895E-01	-4.67362E-04	1.15896E-01	-0.231051	0
8.89514E+00	10	3.33247923851013	6.18358E+01	1.15508E-01	-4.38656E-04	1.15509E-01	-0.217587	0
7.03814E+00	10	3.33247923851013	6.31164E+01	1.15599E-01	-4.63336E-04	1.15600E-01	-0.229647	0
5.56882E+00	10	3.33247923851013	6.45236E+01	1.15599E-01	-4.38303E-04	1.15600E-01	-0.21724	0
4.40624E+00	10	3.33247923851013	6.60700E+01	1.15637E-01	-4.21507E-04	1.15638E-01	-0.208847	0
3.48637E+00	10	3.33247923851013	6.78172E+01	1.15703E-01	-4.80070E-04	1.15704E-01	-0.237728	0
2.75853E+00	10	3.33247923851013	6.97924E+01	1.15782E-01	-4.89789E-04	1.15783E-01	-0.242375	0
2.18265E+00	10	3.33247923851013	7.21001E+01	1.15880E-01	-5.11894E-04	1.15881E-01	-0.253099	0
1.72698E+00	10	3.33247923851013	7.47647E+01	1.15901E-01	-5.34047E-04	1.15902E-01	-0.264005	0
1.36645E+00	10	3.33247923851013	7.79131E+01	1.15966E-01	-6.04252E-04	1.15967E-01	-0.298543	0
1.08118E+00	10	3.33247923851013	8.16701E+01	1.16026E-01	-6.48863E-04	1.16028E-01	-0.320417	0
8.55468E-01	10	3.33247923851013	8.62437E+01	1.16130E-01	-7.01503E-04	1.16132E-01	-0.3461	0
6.76875E-01	10	3.33247923851013	9.17670E+01	1.16197E-01	-7.50055E-04	1.16199E-01	-0.369842	0
5.35567E-01	10	3.33247923851013	9.85001E+01	1.16297E-01	-8.55290E-04	1.16300E-01	-0.421367	0
4.23759E-01	10	3.33247923851013	1.06798E+02	1.16416E-01	-9.46128E-04	1.16420E-01	-0.46564	0
3.35293E-01	10	3.33247923851013	1.17069E+02	1.16556E-01	-1.05170E-03	1.16561E-01	-0.516974	0
2.65295E-01	10	3.33247923851013	1.25706E+02	1.16700E-01	-1.13588E-03	1.16706E-01	-0.557659	0
2.09910E-01	10	3.33247923851013	1.36297E+02	1.16871E-01	-1.33914E-03	1.16879E-01	-0.65648	0
1.66088E-01	10	3.33247923851013	1.49429E+02	1.16996E-01	-1.47345E-03	1.17005E-01	-0.721547	0
1.31415E-01	10	3.33247923851013	1.65805E+02	1.17135E-01	-1.67768E-03	1.17147E-01	-0.820568	0
1.03980E-01	10	3.33247923851013	1.86265E+02	1.17332E-01	-1.93642E-03	1.17348E-01	-0.945511	0
8.22724E-02	10	3.33247923851013	1.99424E+02	1.17530E-01	-2.28232E-03	1.17552E-01	-1.11249	0
6.50968E-02	10	3.33247923851013	2.15829E+02	1.17845E-01	-2.62668E-03	1.17874E-01	-1.27687	0
5.15068E-02	10	3.33247923851013	2.36268E+02	1.18088E-01	-3.02092E-03	1.18126E-01	-1.46542	0
4.07539E-02	10	3.33247923851013	2.61933E+02	1.18402E-01	-3.53157E-03	1.18455E-01	-1.70845	0
3.22459E-02	10	3.33247923851013	2.94123E+02	1.18818E-01	-4.11216E-03	1.18889E-01	-1.98215	0
2.55141E-02	10	3.33247923851013	3.34562E+02	1.19333E-01	-4.81367E-03	1.19430E-01	-2.30995	0
2.01876E-02	10	3.33247923851013	3.85457E+02	1.19975E-01	-5.58827E-03	1.20105E-01	-2.66683	0
1.59731E-02	10	3.33247923851013	4.49558E+02	1.20713E-01	-6.45523E-03	1.20885E-01	-3.06103	0
1.26385E-02	10	3.33247923851013	5.30248E+02	1.21624E-01	-7.46665E-03	1.21853E-01	-3.51305	0
1.00000E-02	10	3.33247923851013	6.32004E+02	1.22536E-01	-8.43127E-03	1.22826E-01	-3.93612	0

File: EIS/A123-EIS-29.txt
Freq(Hz)	Ampl(mV)	Bias(V)	Time(Sec)	Z'(Ohm.cm²)	Z''(Ohm.cm²)	|Z|(Ohm.cm²)	Phase	Range
1.00000E+04	10	3.33211874961853	5.45365E+00	1.15717E-01	4.99875E-02	1.26053E-01	23.3633	0
7.91234E+03	10	3.33211874961853	6.98694E+00	1.14130E-01	3.90943E-02	1.20640E-01	18.9084	0
6.26052E+03	10	3.33211874961853	8.56551E+00	1.13026E-01	3.04811E-02	1.17064E-01	15.0926	0
4.95354E+03	10	3.33211874961853	1.02362E+01	1.12417E-01	2.41963E-02	1.14991E-01	12.1469	0
3.91941E+03	10	3.33211874961853	1.19092E+01	1.12053E-01	1.89557E-02	1.13645E-01	9.6017	0
3.10117E+03	10	3.33211874961853	1.37079E+01	1.11856E-01	1.48478E-02	1.12837E-01	7.56129	0
2.45375E+03	10	3.33211874961853	1.56476E+01	1.11745E-01	1.15413E-02	1.12340E-01	5.89675	0
1.94149E+03	10	3.33211874961853	1.72734E+01	1.11763E-01	9.08320E-03	1.12131E-01	4.64633	0
1.53618E+03	10	3.33211874961853	1.90230E+01	1.11787E-01	6.93845E-03	1.12002E-01	3.55172	0
1.21547E+03	10	3.33211874961853	2.09460E+01	1.11860E-01	5.35597E-03	1.11988E-01	2.74129	0
9.61725E+02	10	3.33211874961853	2.24762E+01	1.12534E-01	4.19759E-03	1.12613E-01	2.13617	0
7.60950E+02	10	3.33211874961853	2.40996E+01	1.12616E-01	3.17960E-03	1.12660E-01	1.61726	0
6.02090E+02	10	3.33211874961853	2.58461E+01	1.12731E-01	2.36619E-03	1.12756E-01	1.20245	0
4.76394E+02	10	3.33211874961853	2.78378E+01	1.12826E-01	1.74607E-03	1.12839E-01	0.886627	0
3.76939E+02	10	3.33211874961853	3.00689E+01	1.12967E-01	1.20935E-03	1.12974E-01	0.613345	0
2.98247E+02	10	3.33211874961853	3.26187E+01	1.13072E-01	7.89840E-04	1.13075E-01	0.400221	0
2.35983E+02	10	3.33211874961853	3.61959E+01	1.13973E-01	4.87419E-04	1.13974E-01	0.245032	0
1.86718E+02	10	3.33211874961853	3.95684E+01	1.14103E-01	1.79013E-04	1.14103E-01	0.0898895	0
1.47738E+02	10	3.33211874961853	4.27730E+01	1.14262E-01	-7.83849E-05	1.14262E-01	-0.0393056	0
1.16895E+02	10	3.33211874961853	4.65936E+01	1.14433E-01	-2.96181E-04	1.14433E-01	-0.148295	0
9.24915E+01	10	3.33211874961853	4.80512E+01	1.14276E-01	-4.67430E-05	1.14276E-01	-0.0234361	0
7.31824E+01	10	3.33211874961853	4.95721E+01	1.14367E-01	-1.15935E-04	1.14367E-01	-0.0580813	0
5.79045E+01	10	3.33211874961853	5.12712E+01	1.14415E-01	-1.47996E-04	1.14415E-01	-0.074112	0
4.58160E+01	10	3.33211874961853	5.22750E+01	1.14429E-01	-1.96853E-04	1.14429E-01	-0.0985662	0
3.62512E+01	10	3.33211874961853	5.33325E+01	1.14508E-01	-3.56085E-04	1.14509E-01	-0.178172	0
2.86832E+01	10	3.33211874961853	5.45481E+01	1.14232E-01	-6.31223E-04	1.14233E-01	-0.316603	0
2.26951E+01	10	3.33211874961853	5.57424E+01	1.14476E-01	-5.43372E-04	1.14477E-01	-0.271958	0
1.79572E+01	10	3.33211874961853	5.70439E+01	1.14596E-01	-4.98481E-04	1.14597E-01	-0.24923	0
1.42083E+01	10	3.33211874961853	5.84692E+01	1.14738E-01	-4.65296E-04	1.14738E-01	-0.232351	0
1.12421E+01	10	3.33211874961853	6.00353E+01	1.14791E-01	-4.32294E-04	1.14792E-01	-0.215771	0
8.89514E+00	10	3.33211874961853	6.12282E+01	1.14544E-01	-4.08468E-04	1.14544E-01	-0.204319	0
7.03814E+00	10	3.33211874961853	6.25022E+01	1.14578E-01	-4.30190E-04	1.14579E-01	-0.215119	0
5.56882E+00	10	3.33211874961853	6.39142E+01	1.14646E-01	-4.55997E-04	1.14647E-01	-0.227889	0
4.40624E+00	10	3.33211874961853	6.54601E+01	1.14678E-01	-4.84197E-04	1.14679E-01	-0.241914	0
3.48637E+00	10	3.33211874961853	6.72003E+01	1.14712E-01	-4.84007E-04	1.14713E-01	-0.241749	0
2.75853E+00	10	3.33211874961853	6.91870E+01	1.14777E-01	-5.17215E-04	1.14778E-01	-0.258188	0
2.18265E+00	10	3.33211874961853	7.14759E+01	1.14865E-01	-5.69232E-04	1.14866E-01	-0.283937	0
1.72698E+00	10	3.33211874961853	7.41326E+01	1.14940E-01	-5.82474E-04	1.14941E-01	-0.290352	0
1.36645E+00	10	3.33211874961853	7.72900E+01	1.14937E-01	-6.53048E-04	1.14939E-01	-0.325538	0
1.08118E+00	10	3.33211874961853	8.10537E+01	1.15027E-01	-7.02123E-04	1.15029E-01	-0.349729	0
8.55468E-01	10	3.33211874961853	8.56018E+01	1.15123E-01	-7.37622E-04	1.15125E-01	-0.367104	0
6.76875E-01	10	3.33211874961853	9.11183E+01	1.15208E-01	-8.15144E-04	1.15211E-01	-0.405385	0
5.35567E-01	10	3.33211874961853	9.78678E+01	1.15320E-01	-9.56804E-04	1.15324E-01	-0.475369	0
4.23759E-01	10	3.33211874961853	1.06164E+02	1.15397E-01	-1.04453E-03	1.15402E-01	-0.518604	0
3.35293E-01	10	3.33211874961853	1.16428E+02	1.15589E-01	-1.16122E-03	1.15594E-01	-0.575581	0
2.65295E-01	10	3.33211874961853	1.25072E+02	1.15797E-01	-1.26432E-03	1.15804E-01	-0.625551	0
2.09910E-01	10	3.33211874961853	1.35653E+02	1.15904E-01	-1.41902E-03	1.15913E-01	-0.701439	0
1.66088E-01	10	3.33211874961853	1.48792E+02	1.16039E-01	-1.58230E-03	1.16049E-01	-0.781234	0
1.31415E-01	10	3.33211874961853	1.65182E+02	1.16237E-01	-1.78987E-03	1.16251E-01	-0.882197	0
1.03980E-01	10	3.33211874961853	1.85632E+02	1.16393E-01	-2.05174E-03	1.16411E-01	-1.00989	0
8.22724E-02	10	3.33211874961853	1.98776E+02	1.16622E-01	-2.40293E-03	1.16647E-01	-1.18038	0
6.50968E-02	10	3.33211874961853	2.15167E+02	1.16890E-01	-2.78813E-03	1.16923E-01	-1.36639	0
5.15068E-02	10	3.33211874961853	2.35634E+02	1.17175E-01	-3.16837E-03	1.17217E-01	-1.54888	0
4.07539E-02	10	3.33211874961853	2.61285E+02	1.17453E-01	-3.73839E-03	1.17512E-01	-1.82305	0
3.22459E-02	10	3.33211874961853	2.93479E+02	1.17983E-01	-4.31366E-03	1.18062E-01	-2.0939	0
2.55141E-02	10	3.33211874961853	3.33915E+02	1.18350E-01	-5.09569E-03	1.18460E-01	-2.46541	0
2.01876E-02	10	3.33211874961853	3.84820E+02	1.19071E-01	-5.88306E-03	1.19216E-01	-2.82858	0
1.59731E-02	10	3.33211874961853	4.48873E+02	1.19822E-01	-6.74648E-03	1.20012E-01	-3.22258	0
1.26385E-02	10	3.33211874961853	5.29611E+02	1.20687E-01	-7.72473E-03	1.20934E-01	-3.6623	0
1.00000E-02	10	3.33211874961853	6.31364E+02	1.21734E-01	-8.83515E-03	1.22054E-01	-4.15109	0

File: EIS/A123-EIS-30.txt
Freq(Hz)	Ampl(mV)	Bias(V)	Time(Sec)	Z'(Ohm.cm²)	Z''(Ohm.cm²)	|Z|(Ohm.cm²)	Phase	Range
1.00000E+04	10	3.28982543945313	6.74222E+00	1.11094E-01	4.83104E-02	1.21144E-01	23.5023	0
7.91234E+03	10	3.28982543945313	8.26013E+00	1.10627E-01	3.80772E-02	1.16997E-01	18.9932	0
6.26052E+03	10	3.28982543945313	9.84587E+00	1.10309E-01	2.97541E-02	1.14251E-01	15.0954	0
4.95354E+03	10	3.28982543945313	1.14914E+01	1.10249E-01	2.35843E-02	1.12743E-01	12.0747	0
3.91941E+03	10	3.28982543945313	1.31937E+01	1.10216E-01	1.84743E-02	1.11754E-01	9.51543	0
3.10117E+03	10	3.28982543945313	1.49939E+01	1.10230E-01	1.44085E-02	1.11168E-01	7.44707	0
2.45375E+03	10	3.28982543945313	1.69256E+01	1.10281E-01	1.11166E-02	1.10840E-01	5.75611	0
1.94149E+03	10	3.28982543945313	1.85563E+01	1.10316E-01	8.68445E-03	1.10658E-01	4.50122	0
1.53618E+03	10	3.28982543945313	2.03024E+01	1.10485E-01	6.55602E-03	1.10679E-01	3.39586	0
1.21547E+03	10	3.28982543945313	2.22345E+01	1.10606E-01	4.92685E-03	1.10716E-01	2.55051	0
9.61725E+02	10	3.28982543945313	2.37252E+01	1.10729E-01	3.64270E-03	1.10789E-01	1.88421	0
7.60950E+02	10	3.28982543945313	2.53519E+01	1.10897E-01	2.57627E-03	1.10927E-01	1.33081	0
6.02090E+02	10	3.28982543945313	2.71436E+01	1.11036E-01	1.73845E-03	1.11050E-01	0.896982	0
4.76394E+02	10	3.28982543945313	2.91170E+01	1.11222E-01	1.06035E-03	1.11227E-01	0.546224	0
3.76939E+02	10	3.28982543945313	3.13593E+01	1.11451E-01	4.97280E-04	1.11452E-01	0.255644	0
2.98247E+02	10	3.28982543945313	3.39107E+01	1.11649E-01	5.17888E-05	1.11649E-01	0.0265769	0
2.35983E+02	10	3.28982543945313	3.74854E+01	1.12735E-01	-2.64274E-04	1.12735E-01	-0.134313	0
1.86718E+02	10	3.28982543945313	4.08637E+01	1.13001E-01	-5.33816E-04	1.13003E-01	-0.270662	0
1.47738E+02	10	3.28982543945313	4.40689E+01	1.13242E-01	-7.39455E-04	1.13245E-01	-0.374128	0
1.16895E+02	10	3.28982543945313	4.78743E+01	1.13475E-01	-8.90877E-04	1.13479E-01	-0.44981	0
9.24915E+01	10	3.28982543945313	4.93439E+01	1.13622E-01	-9.11272E-04	1.13626E-01	-0.459513	0
7.31824E+01	10	3.28982543945313	5.08502E+01	1.13851E-01	-9.94938E-04	1.13855E-01	-0.500694	0
5.79045E+01	10	3.28982543945313	5.25472E+01	1.14022E-01	-9.92060E-04	1.14027E-01	-0.498493	0
4.58160E+01	10	3.28982543945313	5.35649E+01	1.14244E-01	-9.22848E-04	1.14248E-01	-0.462817	0
3.62512E+01	10	3.28982543945313	5.46083E+01	1.14382E-01	-9.95267E-04	1.14387E-01	-0.498531	0
2.86832E+01	10	3.28982543945313	5.58300E+01	1.14516E-01	-9.21074E-04	1.14519E-01	-0.460833	0
2.26951E+01	10	3.28982543945313	5.70231E+01	1.14668E-01	-9.47724E-04	1.14672E-01	-0.473536	0
1.79572E+01	10	3.28982543945313	5.83206E+01	1.14795E-01	-9.00530E-04	1.14798E-01	-0.449459	0
1.42083E+01	10	3.28982543945313	5.97472E+01	1.14913E-01	-8.80865E-04	1.14917E-01	-0.439191	0
1.12421E+01	10	3.28982543945313	6.13258E+01	1.15025E-01	-8.91696E-04	1.15029E-01	-0.444159	0
8.89514E+00	10	3.28982543945313	6.25022E+01	1.15160E-01	-8.77912E-04	1.15163E-01	-0.436783	0
7.03814E+00	10	3.28982543945313	6.37933E+01	1.15257E-01	-8.37189E-04	1.15260E-01	-0.41617	0
5.56882E+00	10	3.28982543945313	6.51849E+01	1.15330E-01	-8.37661E-04	1.15334E-01	-0.41614	0
4.40624E+00	10	3.28982543945313	6.67383E+01	1.15423E-01	-7.86484E-04	1.15426E-01	-0.390402	0
3.48637E+00	10	3.28982543945313	6.84844E+01	1.15505E-01	-8.63701E-04	1.15508E-01	-0.428427	0
2.75853E+00	10	3.28982543945313	7.04561E+01	1.15624E-01	-8.51811E-04	1.15627E-01	-0.422094	0
2.18265E+00	10	3.28982543945313	7.27543E+01	1.15740E-01	-8.40588E-04	1.15743E-01	-0.416116	0
1.72698E+00	10	3.28982543945313	7.54211E+01	1.15783E-01	-8.59627E-04	1.15786E-01	-0.425383	0
1.36645E+00	10	3.28982543945313	7.85748E+01	1.15865E-01	-9.23930E-04	1.15868E-01	-0.45688	0
1.08118E+00	10	3.28982543945313	8.23228E+01	1.15986E-01	-1.02755E-03	1.15991E-01	-0.507583	0
8.55468E-01	10	3.28982543945313	8.68815E+01	1.16079E-01	-1.06301E-03	1.16084E-01	-0.524678	0
6.76875E-01	10	3.28982543945313	9.23996E+01	1.16204E-01	-1.11223E-03	1.16209E-01	-0.548382	0
5.35567E-01	10	3.28982543945313	9.91388E+01	1.16313E-01	-1.22562E-03	1.16319E-01	-0.60372	0
4.23759E-01	10	3.28982543945313	1.07432E+02	1.16509E-01	-1.34443E-03	1.16517E-01	-0.661119	0
3.35293E-01	10	3.28982543945313	1.17695E+02	1.16698E-01	-1.47735E-03	1.16707E-01	-0.725302	0
2.65295E-01	10	3.28982543945313	1.26351E+02	1.16917E-01	-1.52196E-03	1.16927E-01	-0.7458	0
2.09910E-01	10	3.28982543945313	1.36937E+02	1.17040E-01	-1.66048E-03	1.17052E-01	-0.812818	0
1.66088E-01	10	3.28982543945313	1.50072E+02	1.17264E-01	-1.88284E-03	1.17279E-01	-0.919882	0
1.31415E-01	10	3.28982543945313	1.66442E+02	1.17462E-01	-2.13460E-03	1.17481E-01	-1.0411	0
1.03980E-01	10	3.28982543945313	1.86907E+02	1.17667E-01	-2.42516E-03	1.17692E-01	-1.18072	0
8.22724E-02	10	3.28982543945313	2.00058E+02	1.17954E-01	-2.71000E-03	1.17986E-01	-1.31614	0
6.50968E-02	10	3.28982543945313	2.16465E+02	1.18324E-01	-3.13087E-03	1.18366E-01	-1.5157	0
5.15068E-02	10	3.28982543945313	2.36925E+02	1.18691E-01	-3.65324E-03	1.18748E-01	-1.76297	0
4.07539E-02	10	3.28982543945313	2.62574E+02	1.19147E-01	-4.22448E-03	1.19221E-01	-2.03064	0
3.22459E-02	10	3.28982543945313	2.94771E+02	1.19544E-01	-4.88950E-03	1.19644E-01	-2.34217	0
2.55141E-02	10	3.28982543945313	3.35209E+02	1.20218E-01	-5.72364E-03	1.20354E-01	-2.72583	0
2.01876E-02	10	3.28982543945313	3.86110E+02	1.20898E-01	-6.61765E-03	1.21079E-01	-3.13309	0
1.59731E-02	10	3.28982543945313	4.50173E+02	1.21795E-01	-7.65411E-03	1.22036E-01	-3.59597	0
1.26385E-02	10	3.28982543945313	5.30903E+02	1.22894E-01	-8.81717E-03	1.23210E-01	-4.10372	0
1.00000E-02	10	3.28982543945313	6.32665E+02	1.24142E-01	-1.01303E-02	1.24554E-01	-4.66516	0

File: EIS/A123-EIS-31.txt
Freq(Hz)	Ampl(mV)	Bias(V)	Time(Sec)	Z'(Ohm.cm²)	Z''(Ohm.cm²)	|Z|(Ohm.cm²)	Phase	Range
1.00000E+04	10	3.29152965545654	5.92608E+00	1.11945E-01	4.72665E-02	1.21515E-01	22.8909	0
7.91234E+03	10	3.29152965545654	7.46213E+00	1.11510E-01	3.71652E-02	1.17541E-01	18.4327	0
6.26052E+03	10	3.29152965545654	9.04985E+00	1.11248E-01	2.90469E-02	1.14978E-01	14.6332	0
4.95354E+03	10	3.29152965545654	1.06687E+01	1.11172E-01	2.30776E-02	1.13542E-01	11.7272	0
3.91941E+03	10	3.29152965545654	1.23920E+01	1.11157E-01	1.80219E-02	1.12608E-01	9.20924	0
3.10117E+03	10	3.29152965545654	1.41834E+01	1.11163E-01	1.40435E-02	1.12047E-01	7.20017	0
2.45375E+03	10	3.29152965545654	1.61080E+01	1.11194E-01	1.08182E-02	1.11719E-01	5.5569	0
1.94149E+03	10	3.29152965545654	1.77325E+01	1.11197E-01	8.42073E-03	1.11516E-01	4.33062	0
1.53618E+03	10	3.29152965545654	1.95129E+01	1.11314E-01	6.37349E-03	1.11497E-01	3.27698	0
1.21547E+03	10	3.29152965545654	2.14093E+01	1.11402E-01	4.77555E-03	1.11505E-01	2.45463	0
9.61725E+02	10	3.29152965545654	2.28958E+01	1.11469E-01	3.50022E-03	1.11524E-01	1.79854	0
7.60950E+02	10	3.29152965545654	2.45290E+01	1.11589E-01	2.47527E-03	1.11617E-01	1.27072	0
6.02090E+02	10	3.29152965545654	2.63098E+01	1.11724E-01	1.63486E-03	1.11736E-01	0.838349	0
4.76394E+02	10	3.29152965545654	2.82944E+01	1.11893E-01	9.71985E-04	1.11897E-01	0.497701	0
3.76939E+02	10	3.29152965545654	3.05332E+01	1.12038E-01	4.06869E-04	1.12039E-01	0.20807	0
2.98247E+02	10	3.29152965545654	3.30809E+01	1.12241E-01	-2.48194E-05	1.12241E-01	-0.0126696	0
2.35983E+02	10	3.29152965545654	3.66582E+01	1.13334E-01	-3.46170E-04	1.13335E-01	-0.175005	0
1.86718E+02	10	3.29152965545654	4.00314E+01	1.13529E-01	-6.31071E-04	1.13531E-01	-0.318485	0
1.47738E+02	10	3.29152965545654	4.32487E+01	1.13749E-01	-8.53225E-04	1.13752E-01	-0.429766	0
1.16895E+02	10	3.29152965545654	4.70423E+01	1.13969E-01	-1.00966E-03	1.13973E-01	-0.507578	0
9.24915E+01	10	3.29152965545654	4.85154E+01	1.14148E-01	-1.04851E-03	1.14153E-01	-0.526275	0
7.31824E+01	10	3.29152965545654	5.00482E+01	1.14353E-01	-1.10269E-03	1.14359E-01	-0.552475	0
5.79045E+01	10	3.29152965545654	5.17307E+01	1.14557E-01	-1.11032E-03	1.14563E-01	-0.555309	0
4.58160E+01	10	3.29152965545654	5.27349E+01	1.14751E-01	-1.10313E-03	1.14756E-01	-0.550781	0
3.62512E+01	10	3.29152965545654	5.37903E+01	1.14938E-01	-1.08189E-03	1.14943E-01	-0.539298	0
2.86832E+01	10	3.29152965545654	5.50021E+01	1.15107E-01	-1.14762E-03	1.15113E-01	-0.571223	0
2.26951E+01	10	3.29152965545654	5.62108E+01	1.15231E-01	-1.08963E-03	1.15237E-01	-0.541772	0
1.79572E+01	10	3.29152965545654	5.75060E+01	1.15403E-01	-1.05911E-03	1.15408E-01	-0.52582	0
1.42083E+01	10	3.29152965545654	5.89126E+01	1.15539E-01	-9.57801E-04	1.15543E-01	-0.474963	0
1.12421E+01	10	3.29152965545654	6.04927E+01	1.15683E-01	-9.97993E-04	1.15687E-01	-0.494277	0
8.89514E+00	10	3.29152965545654	6.16754E+01	1.15780E-01	-9.19364E-04	1.15784E-01	-0.454954	0
7.03814E+00	10	3.29152965545654	6.29756E+01	1.15868E-01	-9.19168E-04	1.15871E-01	-0.454513	0
5.56882E+00	10	3.29152965545654	6.43943E+01	1.16002E-01	-8.97910E-04	1.16006E-01	-0.443487	0
4.40624E+00	10	3.29152965545654	6.59239E+01	1.16119E-01	-8.68700E-04	1.16122E-01	-0.428628	0
3.48637E+00	10	3.29152965545654	6.76925E+01	1.16211E-01	-9.20298E-04	1.16215E-01	-0.453726	0
2.75853E+00	10	3.29152965545654	6.96467E+01	1.16317E-01	-9.01897E-04	1.16321E-01	-0.444249	0
2.18265E+00	10	3.29152965545654	7.19236E+01	1.16445E-01	-9.24084E-04	1.16448E-01	-0.45468	0
1.72698E+00	10	3.29152965545654	7.45996E+01	1.16527E-01	-9.71741E-04	1.16531E-01	-0.477788	0
1.36645E+00	10	3.29152965545654	7.77517E+01	1.16579E-01	-1.04112E-03	1.16584E-01	-0.511673	0
1.08118E+00	10	3.29152965545654	8.15154E+01	1.16687E-01	-1.12656E-03	1.16693E-01	-0.553147	0
8.55468E-01	10	3.29152965545654	8.60785E+01	1.16820E-01	-1.15943E-03	1.16826E-01	-0.56864	0
6.76875E-01	10	3.29152965545654	9.16049E+01	1.16944E-01	-1.24754E-03	1.16951E-01	-0.611201	0
5.35567E-01	10	3.29152965545654	9.83417E+01	1.17067E-01	-1.36037E-03	1.17075E-01	-0.665774	0
4.23759E-01	10	3.29152965545654	1.06634E+02	1.17233E-01	-1.47261E-03	1.17242E-01	-0.719678	0
3.35293E-01	10	3.29152965545654	1.16893E+02	1.17442E-01	-1.59563E-03	1.17453E-01	-0.7784	0
2.65295E-01	10	3.29152965545654	1.25546E+02	1.17622E-01	-1.61416E-03	1.17633E-01	-0.786236	0
2.09910E-01	10	3.29152965545654	1.36135E+02	1.17821E-01	-1.80944E-03	1.17834E-01	-0.879856	0
1.66088E-01	10	3.29152965545654	1.49268E+02	1.17996E-01	-1.99276E-03	1.18013E-01	-0.967538	0
1.31415E-01	10	3.29152965545654	1.65638E+02	1.18214E-01	-2.23172E-03	1.18236E-01	-1.08153	0
1.03980E-01	10	3.29152965545654	1.86105E+02	1.18396E-01	-2.52460E-03	1.18423E-01	-1.22155	0
8.22724E-02	10	3.29152965545654	1.99268E+02	1.18673E-01	-2.89915E-03	1.18708E-01	-1.39944	0
6.50968E-02	10	3.29152965545654	2.15641E+02	1.18980E-01	-3.28712E-03	1.19025E-01	-1.58254	0
5.15068E-02	10	3.29152965545654	2.36118E+02	1.19358E-01	-3.78176E-03	1.19418E-01	-1.81476	0
4.07539E-02	10	3.29152965545654	2.61756E+02	1.19768E-01	-4.37630E-03	1.19848E-01	-2.09264	0
3.22459E-02	10	3.29152965545654	2.93954E+02	1.20234E-01	-5.07673E-03	1.20341E-01	-2.41781	0
2.55141E-02	10	3.29152965545654	3.34402E+02	1.20804E-01	-5.88378E-03	1.20948E-01	-2.78839	0
2.01876E-02	10	3.29152965545654	3.85298E+02	1.21494E-01	-6.82723E-03	1.21686E-01	-3.21629	0
1.59731E-02	10	3.29152965545654	4.49349E+02	1.22327E-01	-7.87430E-03	1.22580E-01	-3.68311	0
1.26385E-02	10	3.29152965545654	5.30088E+02	1.23345E-01	-9.08788E-03	1.23679E-01	-4.21387	0
1.00000E-02	10	3.29152965545654	6.31846E+02	1.24487E-01	-1.03800E-02	1.24919E-01	-4.76643	0
